Repository: mirjamdebruin/polymer-profiling

Python code for chemical profiling of polymers with LA-ICP-MS.

Background
This work is accompanying a manuscript on 'Evaluating the strength of evidence of elemental profiling of polymers with LA-ICP-MS.'

Summary
In the analysis elemental LA-ICP-MS data was assessed. The aim was to compare several data pre-processing and statistical methods to improve classification and comparison of polymer evidence materials of forensic relevance. 
Four datasets of tapes, electrical wires, tubing, and Jerry cans with 220 forensically relevant polymer objects originating from 175 sources in total (n=8) were analyzed by LA-ICP-MS.

File: data/Data_Polymers.csv (part 1 of 14)
Polymer,Source,Day2,Batch,Color,N,Na23,Mg25,Al27,Si29,K39,Ca44,Ti47,Mn55,Fe57,Ni60,Cu63,As75,Sr88,Nb93,Sn118,Sb121,Ba138,Pb208
Can,01,1,A,Black,1,56841.7040421688,12105.4668850461,451451.337642022,38445.5520268976,267399.612217502,1156666.18409728,500023.593316377,44082.5727332791,36682.5183026642,938.330927720384,98427.3195066679,2424.0226968852,29570.5519941009,11082.4258675508,1800.57026985288,184553.9979591,86832.2577470159,6621.2877540113
Can,01,1,A,Black,2,48238.7051741292,12876.5983938905,264982.951709018,37575.1904592128,137528.430647779,1192629.7810631,503009.895748996,39485.7953837258,32799.1644074661,799.352018171206,101432.243980669,2010.65548267271,18962.2022748751,11093.96165402,746.596347974184,24455.5176164188,113244.518728285,1979.63927688539
Can,01,1,A,Black,3,66655.7152741074,10404.6986790227,365963.047724094,38472.1502946047,175444.092006402,1179014.65134602,531205.667919491,53590.6601785607,45477.2405743841,833.04351413961,100321.324477307,1982.22745393159,29568.3109637731,11419.8272542956,765.702636571043,14569.7123899158,126763.638529371,1508.70777131916
Can,01,1,A,Black,4,42589.4401308139,9366.84227690484,240318.625077621,33712.7012649993,103827.777090911,1205820.18252045,513990.273923478,55179.6280330768,44369.4324166277,821.664076646863,97302.6426662932,2078.27870490823,22121.3057712864,11149.3139851072,732.36686608391,11715.8861889364,85428.3802115166,1432.59343273309
Can,01,2,A,Black,1,59406.2084078454,13120.0117333343,474255.54151679,41617.8926649317,211219.077187384,990272.468875384,578351.40513735,34579.6526920352,43832.27661825,905.254526724087,89048.7424003131,454.148398102546,18980.8097742544,11472.2177297363,846.626877414051,2306.33450928607,74589.797045547,1185.50429040386
Can,01,2,A,Black,2,87276.4978369977,8893.1540051651,535895.670944092,39940.0474362591,212804.411772818,1030317.82529443,597478.168080749,26959.6159630685,35613.8983558781,874.063867317078,96262.1400835484,418.774866197394,19051.7551730167,12323.9926223043,1024.42399015707,1875.00357525859,104456.970958694,1328.27176949755
Can,01,2,A,Black,3,75017.7930089944,9369.48552557771,410567.389001031,39136.6115568049,193531.740175676,1007533.06243177,596108.455687987,30242.591509394,47969.775351245,904.122713587771,96623.1859679059,378.126083889735,28771.6588846281,13048.2053287398,895.325982928058,1798.33614511886,125319.058030183,1485.05310571794
Can,01,2,A,Black,4,58717.8003657862,10750.4498846861,428667.566100578,41036.8302138552,202551.611725053,1060158.80325061,576184.359698484,27489.4651515526,36367.9707126962,891.063035426574,98876.350002465,380.667295762398,17326.3787252673,12373.3824879358,989.169345074458,1780.83514126515,111008.871256405,1398.05685961632
Can,02,1,A,Black,1,24434.5425196143,3969.95816766225,69465.0070831693,28586.3654499057,94181.0216492535,316478.390494341,3039.35212081525,24089.3841135351,3439.06579612718,352.997904619821,4675.45893902574,3377.24147891952,10229.7413498883,1547.65851392819,5000.88923008822,52438.6185675118,38354.6740838749,14613.8293873795
Can,02,1,A,Black,2,12613.0558790381,3204.1607114961,70407.061477477,29470.6730774951,100464.780123318,345016.084707241,863.684569178488,15230.4597390293,2757.45103561615,310.069701848587,583.861515730405,1557.24841384866,7111.46969124893,67.5301661986947,1694.83536278044,6924.93913275809,18920.6724391254,2033.25915432828
Can,02,1,A,Black,3,12868.9114625903,3357.25346860401,98767.0821019954,54300.8932829486,115210.644532206,477747.445557608,1190.2598821259,28648.4096248094,3510.59021200617,194.720669445624,505.787248296029,1311.38025755346,9938.01262902606,60.5382321214241,1530.13137042854,4612.13360642516,24510.5136189411,1538.81848979896
Can,02,1,A,Black,4,10325.5010731544,2768.79460895724,72681.5168377672,23668.0717311911,91029.1076696233,374634.24172657,1056.89655049327,9698.58416886405,2425.29619803208,159.141660241652,329.042236893811,1156.5445901601,7650.50688090481,58.3738332232473,1308.88743951475,3344.35502104984,14500.051913493,960.103898151393
Can,02,2,A,Black,1,33056.9953115564,4341.15032642933,128314.203469359,36927.8661870278,191832.097836496,489859.191997018,3356.66823533257,16717.2910809046,3767.5254225344,585.731864105945,1930.36272441599,884.309202062841,16621.1209251712,89.0800805188039,3202.94005444337,110971.013269276,42957.3848530556,4044.23530419851
Can,02,2,A,Black,2,20918.4450280176,4427.61080917837,136690.178725727,34388.4742034429,164499.34253494,600593.379415972,1026.30928673772,17257.7376939761,4172.6721576936,168.616215791559,605.448353595677,489.659660850278,12183.6777007557,21.4675554362739,1776.4446501089,15138.2675048456,19869.5997973766,1173.21794691676
Can,02,2,A,Black,3,44598.5052279002,4375.91767179626,188967.711755471,37514.5695758998,175898.388921927,529471.584088927,1247.86774908523,17908.785069685,4207.48038582667,177.524556657495,494.641342595296,335.745166675949,10847.2119582499,62.7664127704341,2660.77145422263,8092.50171273386,18100.5737872661,1618.84919232732
Can,02,2,A,Black,4,44953.0403062364,4943.36037619506,165101.3161326,34960.1167416694,147762.629088305,519510.306518107,954.576839736555,16345.2517840468,3812.12150939576,152.689944111794,491.415204937815,377.442508752597,10792.3364577352,37.0619462849464,1757.14427652534,5797.27576818377,18285.5879445665,917.244049134074
Can,03,1,A,Yellow,1,4385.36185198909,642.318694908554,19401.3036734641,16764.6085011641,10748.8289226179,33427.8659806468,157678.92217294,1127.51080645533,279.360074399723,111.969281931902,105.587090466375,2754.49243349897,1430.1996367823,6020.89281735304,649.614404029266,7740.05500353059,8071.4513122451,393.160513791444
Can,03,1,A,Yellow,2,5624.60794182288,540.509531252906,15941.1683631194,14748.9075379837,12370.8955605581,31958.200450927,147131.07532317,1674.33250195045,208.915127223705,75.9751643905007,162.63608623131,2567.34866087643,1425.97536558876,5967.9305885262,514.026579185484,7522.9697981691,6590.47880352474,419.398946128588
Can,03,1,A,Yellow,3,2146.65464333901,416.426024575263,10222.4549823163,12257.2287182969,10055.7162889829,23265.5155936754,97186.6784228081,953.936601773152,246.821481475416,94.6244989345034,191.401901166385,2456.34315296114,857.562207594351,3581.38146794377,467.550814309586,7372.9890961803,4286.31523887588,287.101604391142
Can,03,1,A,Yellow,4,274153.12172755,5636.16035694413,48287.3618571156,15170.5979928132,55369.7055948178,29661.8756857418,402.553300344954,1258.20362085488,2835.9774582581,135.932375209097,28027.5356790733,5475.32403429351,5105.7503056208,179.57329469786,670.648985616282,50217.1500444046,10649.1690303349,1257.3279414514
Can,03,2,A,Yellow,1,31543.190495764,1326.20632866833,40575.8106739481,26246.7419459013,99565.552885,87941.4845788347,296469.560219894,2350.82835382843,383.096585755427,295.33581671238,541.913883385744,973.285353938035,3005.50821699982,10127.5680194412,1260.04110959589,7914.91232202828,13837.4326106179,984.661998132969
Can,03,2,A,Yellow,2,24695.0540222262,1320.22002304712,38646.8309927791,27338.5143232204,56608.1864585522,65955.7133351892,301440.620767651,2420.40755412807,455.370426679569,306.388987390711,324.941612078164,768.672290693318,2750.72547721081,10366.3798893897,1243.35560882985,7594.26577844671,14020.6235081734,868.588782463137
Can,03,2,A,Yellow,3,23624.1040315777,1499.31873642474,39677.9530655574,27055.3784007779,50525.0043899683,77369.7178495712,316672.986803161,2352.36509563022,577.452608226112,284.871362222149,337.278114803267,694.834008896688,3180.88767789192,10390.7350221285,1302.01940271101,8400.35763045672,16245.1695203419,905.1176748013
Can,03,2,A,Yellow,4,16345.4226863763,1199.75892572643,38805.1346331959,25985.5924428425,29487.792727216,76911.6469074984,268255.810032053,2615.08102205442,456.012206519128,280.650550661354,219.359810871195,659.186906148325,2576.24472193264,9237.49922600021,999.080273170409,7584.52518544386,10113.439742263,754.868001255078
Can,04,1,A,Red,1,94612.3624024592,147880.409174507,90122.6487844153,68018.6843206877,33110.0857404438,316133.866369528,492966.593053756,7869.63067211531,262439.341918137,350.41442787702,606.276294746101,6395.61433494977,8155.39745429971,15156.6689121124,796.841728788814,24219.0254885991,2049.11102039335,970.697974142199
Can,04,1,A,Red,2,139086.029832496,205754.610475873,83665.013295734,78553.2268028588,39061.2949744634,286456.888592602,551193.983563537,9104.76122731056,280962.383511186,406.391676814576,748.925669246797,3390.06870874587,9040.68534591951,16798.8933457061,536.838475680207,8349.62301615373,4711.9800121876,886.765487199732
Can,04,1,A,Red,3,309586.975484636,222361.68815669,99250.4443678087,101188.602158314,55802.677966098,322904.20530415,541291.014065838,8284.1541019898,281187.398835144,354.845617357905,1806.45702467486,3321.02500846803,9820.97319373837,17133.8934779142,796.31621304433,15967.4339835941,4748.8577139922,1136.68504858577
Can,04,1,A,Red,4,304738.601023401,193190.871236544,105612.192537999,99809.6887009978,55251.0866207593,331291.729286523,575725.757061779,8967.53515893462,292154.761276774,349.469320581148,4210.61959408798,3991.35185753269,10339.4463972115,17040.6601379604,904.304281826262,38868.2554139351,7063.41837863288,1349.24297494934
Can,04,2,A,Red,1,170975.004993974,349546.994457324,148757.635318264,124885.948537555,59327.7853354564,462075.793574324,938817.399287221,13448.676028317,526258.349066652,576.359707993305,813.270771397202,5761.11426111525,13036.2891814436,24387.6711807465,2066.44759069219,16673.5707467007,4721.15008673964,2623.94757395152
Can,04,2,A,Red,2,203158.29487039,314835.593793543,164091.358190799,131144.657444506,58250.016518174,556894.740605845,993203.269476257,13906.4944043339,553982.132538793,632.681043150517,833.206406524851,5040.24699524788,14730.2423276199,26917.8454258589,1764.93360079654,13543.7679580368,5339.68465568768,1989.21134087712
Can,04,2,A,Red,3,343852.350689156,376921.594018022,186923.727559495,172197.130335013,75189.7401532426,562152.425179991,1004874.34502141,14740.6559483177,582707.421273015,593.224006407055,878.303137314583,4173.29659956908,13165.9070790042,28745.9445872474,1550.11941063596,10808.3160391952,2895.84401648165,1874.35088270913
Can,04,2,A,Red,4,194894.194824878,355679.561228091,198137.569927296,137629.976197872,71962.9619030151,539976.4255937,1078570.22467644,16247.4117413155,612578.145463862,662.386607210834,793.583425225949,3522.18124113018,14035.891468084,29155.1880050148,1516.37624799608,9643.97576773824,3419.01583849759,1794.76511722361
Can,05,1,A,Black,1,38860.3293941936,1951.83316529843,53447.468015458,21698.067798754,14835.3335067323,24820.7364813022,128372.806666999,1184.28565324657,9330.7007886609,232.982531995117,2403.79100626711,4522.3227394734,1639.32614014815,674.186383707982,539.462928401043,51310.0703511019,16715.5583061771,1918.36939492396
Can,05,1,A,Black,2,15916.8099222254,1021.56806473325,42475.8024915131,17546.2050932382,10509.7792689094,24821.6651782788,114274.428669376,755.696277822224,8582.62157214666,164.895502154401,2173.85662570132,1962.6475144555,792.722285772243,278.594399689644,224.421027544023,20776.6262512494,4598.31095983458,264.308470020669
Can,05,1,A,Black,3,16957.444447771,1244.40265756064,48824.711518395,16608.5439111713,16808.1127190373,33934.7763362019,99872.5973806269,760.044423965923,7879.00442138995,130.716766918791,1988.35968702699,1622.80582014733,1056.58298735426,298.906224285787,478.543707330618,19148.6443839793,4221.51362268407,183.873286054693
Can,05,1,A,Black,4,20214.3450762469,951.947566037775,43806.5692601824,17920.9483632559,17969.3567450946,26163.4843535201,86809.3863529368,1761.95034279985,52964.2192644861,246.675675869939,2111.44464962503,1535.27388600158,683.895502107885,327.103931668801,354.394665473967,17479.2587256394,4047.40619322842,275.536293699661
Can,05,2,A,Black,1,37535.409084485,1961.46109518327,82860.4030298402,30122.4541953612,18200.2890445769,43147.036252979,201368.888256657,1535.4241686195,16000.6372636299,171.677844722312,3307.14160863498,1159.94351243107,1023.36879067642,703.973096126803,630.330684286017,28302.6224491866,7613.0160718286,432.594285242103
Can,05,2,A,Black,2,34606.7525397825,1747.60606107116,72437.2291245399,26952.2708852955,20323.4156027328,33706.7114407364,183940.223747979,1264.46162456338,15320.8962557428,163.174183903824,2945.49174569643,465.788634402171,1285.01150325913,464.869442258835,257.344691774691,28676.6825800042,14316.8987861191,220.880943673976
Can,05,2,A,Black,3,27134.6938238401,1633.85125506556,62560.0599138237,25871.4635776696,20426.1758199153,40008.2800767437,163757.132970362,1094.13851322977,23251.1619177499,137.636395731579,2555.41485914503,451.399333547842,1357.23967345293,445.182177035373,328.554833771315,22400.6530341684,5738.0708695841,192.349981514128
Can,05,2,A,Black,4,26471.3471126978,1475.52167189211,62621.6521939479,26674.1451203406,26316.3496371674,26673.3774872002,134226.709052311,988.659684622499,12141.2060718128,95.7002107741424,2454.0825871354,464.546556626171,837.933504308394,395.082840031816,372.083607886789,27333.185505967,7143.17630773095,184.948739825377
Can,06,1,A,Red,1,25658.9386523347,5046.81076779288,254684.595939867,13452.3646555566,46883.3454355921,248396.267403047,249999.217693895,5597.92773283272,13383.5114501923,64.029843357399,484.091118024944,4294.79892868304,22732.8169538509,4915.1612946693,377.63057667822,21956.6331795714,8637.79006006465,573.034987966638
Can,06,1,A,Red,2,43909.069230102,5073.34010695776,299669.549253379,12386.0687870903,107905.563874596,349833.784008308,338447.791904538,8719.22063280593,17811.580414343,255.0743315134,572.694494188689,2720.62755957727,33574.3465443463,5556.24455965085,366.526483981681,7411.40594340089,25458.4633757706,593.223434213543
Can,06,1,A,Red,3,28208.7087918148,4874.01181662019,310356.11888409,12937.1446825383,31413.9259416877,348520.715218854,311625.627687787,8138.96509819416,17664.1152720512,60.215561294899,356.997600214028,2425.13226042746,23133.5160345343,6209.61178144369,218.29115894118,7356.52952670093,11348.1377153949,282.556322684878
Can,06,1,A,Red,4,15489.9805698742,5064.74504521975,316793.332833874,12762.6055158471,27244.3061866737,396068.998169838,343590.830462071,6587.83268818793,18284.4327561498,66.0874556565705,271.386187402571,2643.94265597341,27210.8372523522,5874.75178913734,373.303467857636,7796.0642519855,20114.6535645849,277.424351863305
Can,06,2,A,Red,1,134338.463310893,8185.96860373202,473147.653108807,20373.246215852,139915.145869738,444862.711292588,515021.59811647,9739.13461016036,27157.1778389402,99.5935723005851,1289.14702857965,1188.939970095,40457.3756899398,7620.6520751191,570.495821360689,16101.9288637407,16607.8155545022,601.553731381275
Can,06,2,A,Red,2,29935.1195067532,7312.1609209325,433724.468298354,18040.8888028597,40366.5096181903,414629.897591862,483744.041524122,9630.87644238034,26256.6565182682,64.5165273520516,388.976579738426,651.243530510364,45246.4674838722,7927.99570426064,446.60089292038,4760.58094826951,14576.1692658837,379.464094156353
Can,06,2,A,Red,3,32068.8265652146,7116.2703202063,431897.294909521,19054.5348708303,30338.263747589,453034.446312253,510374.566498451,8830.51156873563,21887.2016824459,58.0649462403785,314.703409056178,673.256074404891,38524.0312398217,7560.16033946785,161.32572116437,4097.90202746616,14238.8496969001,356.360271422698
Can,06,2,A,Red,4,61613.60396265,7588.59458648115,442830.526431084,18278.7844203558,95637.4960067128,494279.427981936,496074.208457781,8485.75748485426,24810.6181873218,92.4740215155271,625.831132231929,595.380779079243,32825.6307070867,8588.84005002522,294.660562795211,3994.57722920061,16916.3942017977,547.03578075951
Can,07,1,A,Red,1,12200.7994043147,3468.28757834012,62294.6855004005,19141.9912685496,18160.995703607,252377.231432622,305932.178346513,6672.58616483886,14588.700389958,40.7582438850607,250.470510484504,3512.00116309484,36916.7876797543,6095.02902579288,221.299824325437,12939.8118423096,65775.8811689765,353.61402345858
Can,07,1,A,Red,2,9609.18685676105,3350.22872856973,59484.9503343641,17727.3066785632,13953.6626279256,214978.901291006,323707.672947923,6716.83127925796,16616.8854931992,29.5815860010411,152.691217269713,2108.29129982393,23828.3250210216,5201.29477116595,181.556434033181,6561.10078618842,34372.2237224924,330.087556737539
Can,07,1,A,Red,3,14085.4820261015,3315.10845553163,61116.3673379944,19486.2228723658,15974.4116727708,239230.215313136,313463.625018122,6763.07291135338,15626.0741050459,55.435152176887,245.692659170807,2035.77749510199,34425.0485040803,5690.53589323729,272.068892374472,6479.28679221754,41072.7661956071,236.01330959677
Can,07,1,A,Red,4,10094.6448229229,3410.76909066405,58399.9894363004,19601.404623677,12532.1157807766,222842.44843341,314086.825139783,5664.72153890673,17141.6403039072,47.8726085123234,197.853660308441,1798.50799356446,25111.880483945,5446.29697585985,233.824015215992,6013.47291280766,46789.5276416418,293.519337797102
Can,07,2,A,Red,1,21248.4996714113,5087.81941683604,98525.4416365388,37222.1049067042,23718.3672804838,363178.152704405,450438.321880874,8312.33985142113,21863.074785042,103.524869425027,291.09825765297,847.338594086149,32690.5239320289,7401.85288972115,375.581129287198,6336.06509941256,63976.0142059319,370.116801660184
Can,07,2,A,Red,2,19629.7333556587,5154.73348029985,103172.040416653,34142.6405071897,20429.5941380942,355232.437639613,471096.59871555,8020.52640044152,22368.3563676951,53.5242949496053,353.873893707338,397.832315085032,34857.139993636,7987.83584270824,314.887829574392,3111.31189926151,54241.2192667505,313.703630488611
Can,07,2,A,Red,3,22023.0456357201,5416.77906130431,100914.077446811,32530.8734345118,28770.7257821153,388671.310887202,467481.619345941,9841.4795202879,23704.4879191811,66.8159902603262,328.526452005543,382.214305699911,36118.1222185746,7082.33077035582,213.341540008203,2809.94696449329,42334.0860673692,296.470993532492
Can,07,2,A,Red,4,25873.0628620923,5358.2282199708,99101.1148025232,33102.0666728589,37864.9587420284,333669.952234858,413920.911938255,8850.42812807162,20748.2919212362,106.452855931476,457.728634429973,276.362362319833,32365.6320322949,6580.79329896216,351.65665385974,2890.79203529049,56860.1675966121,348.395853991989
Can,08,1,A,Black,1,5025.37014647929,1123.27402586272,8725.97557747272,18376.5657556063,57300.5526833403,59751.020433265,6154.43090923209,676.873656575251,457.038768504928,743.038388350639,381.859080898745,4125.14691625904,1906.99785809959,163.326587406922,252.153719173325,14322.206176252,1959.45857814636,455.310638928792
Can,08,1,A,Black,2,1172.61384809882,914.993846290491,6078.60893977517,19790.9135872808,43910.1923582748,71590.3359166201,504.380355166775,331.22900255931,283.573975131292,695.455333278062,357.589806671768,2508.10903150854,1469.17748108542,17.5068162640306,345.227423889139,6524.11714098988,672.579397758171,301.734909725656
Can,08,1,A,Black,3,2306.25180452819,1375.7270786374,7867.45382068565,19801.1105525614,51397.4327216383,68596.8230025535,196.784985438387,535.563699744934,388.194121693175,1068.74283904786,594.645347058391,2136.89680733383,1644.07808865799,3.50635175352819,191.849914763502,6164.10471781288,567.901512948932,375.323748035997
Can,08,1,A,Black,4,3939.32806415798,1025.10639208695,7282.61709331849,20199.5505638097,55456.0251083446,87931.1369060644,190.016221564132,502.22624984297,403.557117086055,817.545411587744,626.520521595385,2030.85096940242,1656.99880359353,9.92291823318654,204.759008329156,6153.3733113692,562.40970771059,273.005851134211
Can,08,2,A,Black,1,22162.3138179873,2428.29158775239,32259.6999998996,32155.239474446,96882.3321177186,129528.995680145,573.311999907422,814.348238859914,570.416383607422,1693.08621325617,948.537773533454,485.871283088055,4275.73406731198,17.5001144452578,414.132098477889,9907.14437045985,1218.27787858064,483.257567435697
Can,08,2,A,Black,2,19986.8625673117,1529.07750241698,15554.0371055789,28035.9271244857,106430.894744511,113296.008091338,519.086483028603,858.570129838958,698.694128697326,3981.95022371589,1558.19459804033,451.093543711326,2414.78292373031,33.3335096784688,366.731527138308,2453.07413730847,795.98052930711,614.000237495461
Can,08,2,A,Black,3,7628.78332718473,1618.60337553316,12382.7839728337,30067.8334513875,72556.1420862344,102461.797872308,290.64281780504,602.58845021972,449.957926283578,1329.76951767067,676.964379340295,422.90124530537,2063.82269031616,3.94023315223696,124.551857984798,1628.96837504652,11173.5669134998,423.414374000515
Can,08,2,A,Black,4,5809.2335060615,1563.15973902585,11949.181524913,27878.5675025715,67583.8848074973,103255.887337808,313.70173945147,749.615899939449,388.290210049122,885.479103018665,475.285394112089,352.710977613798,2016.22302105594,3.22584516165161,383.915509573213,1616.30033893408,393.386079295927,277.42511842058
Can,09,1,A,Red,1,80729.6726062608,8228.5150725778,149381.174436071,12946.6379348231,30746.6585569758,197545.623563065,2476.79790675194,1272.44777643306,612.505750273252,129.454637612895,392.290218454213,6164.53141277221,22766.4505002776,472.173829954767,945.258784295514,27876.4411603692,3379.28713326466,876.322755347233
Can,09,1,A,Red,2,21493.4217887914,4783.21655533146,147657.02070482,11134.2897901802,26088.4244929767,193161.904403556,1001.17771051529,992.423715988018,664.203106501071,72.0435139825377,273.444699666233,2806.29625628151,21652.7598136296,43.5444555007935,433.351462410251,5764.82378683286,1680.71542761504,317.144328431165
Can,09,1,A,Red,3,28178.1396268462,5507.28230631006,151854.803739651,13504.8272538297,32982.2453021121,230386.822629524,1070.89474521431,1084.35209843049,568.959340648594,130.646796938972,302.427354071419,2623.03584160608,23656.5051721525,46.7394565244696,277.4496715394,4823.77633789675,1751.30907336345,305.383294817968
Can,09,1,A,Red,4,20533.1861348305,6445.76566267009,163855.675614756,13049.7857647878,31161.0347547869,294098.023810813,815.377682593974,1231.40464877241,635.521313914634,125.258704751959,261.296684037631,2527.91928419829,25108.7042887902,30.7140204549068,452.68788158204,4881.17753211523,1819.51156685428,354.949965504938
Can,09,2,A,Red,1,32575.764213532,7499.38984568033,225151.758429986,22500.2447099163,41160.7028029515,326437.774462431,1453.08181619884,1882.00686772187,958.721951721771,79.5704516176861,276.801608391805,954.06399829116,29786.1106137851,40.691864898149,388.611868095402,5667.14510106954,1814.42604171991,370.88589329174
Can,09,2,A,Red,2,51288.5903852265,7986.20349468612,217059.367859292,19124.9511850724,57915.5589444127,285586.014768325,1257.57409441985,1487.40228742993,801.371043691937,101.397184317384,368.960623454123,624.715041670575,29481.7755616802,16.8347291667489,422.525492876627,2675.78905554939,2016.16540093604,416.499649754287
Can,09,2,A,Red,3,50246.5484838625,8810.17449017392,221080.654432594,17462.4099135775,54658.0437584069,366755.930640676,1146.45717562253,1450.40143446431,851.43527375683,90.2890757807282,339.783391762611,423.403501873295,30067.5700690039,22.3405404261957,386.900978247361,2304.65215993979,2143.33737462546,407.250407249351
Can,09,2,A,Red,4,50735.3173774866,7943.1501279924,214298.627249527,17488.9531389953,49769.7859703141,290360.724178981,1188.74532342812,1060.56153070383,636.604131874107,90.6780265278561,321.514008842037,662.412888912896,27231.866614935,13.9785849468731,307.565276975436,2405.19427907029,1948.68115272456,317.210920594155
Can,10,1,A,Red,1,9773.8291323612,4542.45142051864,52812.1508086126,16504.5075534842,23957.7939195809,236871.643160004,777.899669409546,924.910193665109,627.887552305957,56.3176876392323,219.728680058968,5844.35914854964,7443.03058962219,41.5732449450247,411.268758430112,22061.8676274303,1317.32050840536,469.434639373426
Can,10,1,A,Red,2,7874.70640669054,4479.32076860771,101517.1941737,19091.0019906491,53434.6718334585,243251.035274042,663.96875425527,1035.92359981278,869.300218684628,44.4297701132805,189.721490672335,2445.42743443996,6747.0830537254,12.2312575273871,164.509129231842,7519.49838444519,1106.64720581502,172.549531095123
Can,10,1,A,Red,3,7705.23262135849,4343.31410747946,52298.7319540198,17321.5576179312,21161.1642592909,202516.927431129,651.733513352082,1057.57714162446,701.79801135424,48.3875139826753,241.940873251186,2171.28676424746,5728.04530165446,29.593525668763,72.0510673548406,5893.15828650157,404.617799344867,139.98737456948
Can,10,1,A,Red,4,7050.97421499819,3950.6629109038,54264.5583717894,17722.058063815,20931.0419085846,229615.074717827,520.443928849748,1009.857597318,740.256871661788,48.9364340442553,182.948197882964,2122.56735147482,5935.28252647595,24.4682000005957,176.47509229754,6106.52170811876,685.138308051943,187.099267302584
Can,10,2,A,Red,1,20267.253566883,5502.53077535237,90188.702972917,22229.9067918951,63701.2788707876,257534.474772531,2372.8200219639,1135.98207372476,1012.47947760366,124.26201614414,447.360448771213,922.95122812558,6344.90988354228,50.3994101114788,1298.28081404178,26325.2579567458,1097.93145917058,672.063970620466
Can,10,2,A,Red,2,24216.672125911,5885.74179819836,55075.8096976188,21295.3300407129,80917.4194458309,221025.655110062,724.234835921228,1011.67344395124,746.995745726459,130.512307012188,559.396633239819,444.910388689064,6575.45628022836,28.9895372352213,1188.30353756952,4080.68297584189,724.92750481673,451.54004097815
Can,10,2,A,Red,3,18650.8603026678,5722.39797637807,134561.1229569,20978.3974895896,60678.4412605838,236515.305515193,653.063038158796,1157.2622958556,992.57289170024,72.2380355575419,230.239227189532,354.140164629223,6057.84033585274,1e-06,684.176006208711,1519.60649376273,763.516095359071,204.80772113482
Can,10,2,A,Red,4,25102.759544748,5267.70874057326,61140.9474993752,19508.2735187087,61705.0917020419,238834.577549948,566.321114360938,1048.62064721179,839.979085205547,105.377436572078,440.196658297108,272.057871694814,6812.89608609339,22.5807957000086,991.550530946391,1288.27964698848,927.419233025567,241.938920487141
Can,11,1,A,Black,1,1e-06,533.823414545027,6882.80331371215,17796.858742186,32351.3114832376,54318.8498541004,180.219454235339,382.76606662202,218.62326936502,67.0218085157958,180.855028811372,2174.42795665227,959.598412019287,23.4043829795064,232.935511235191,10397.3884648844,227.591657498837,213.915346062935
Can,11,1,A,Black,2,181.131373310061,981.529958254758,3947.75546807526,14643.5279169623,31003.5123592357,41692.7282908124,23.6583399612331,396.237867018674,79.5726280385743,47.8726340446468,233.340383001348,1612.83021623623,1032.97312615055,28.7235702138383,283.999639383013,7887.58837368652,223.658666707923,325.367239568311
Can,11,1,A,Black,3,1061.65599784053,514.077830778353,4528.22417599171,15139.4047872281,27552.985336445,38388.158882924,256.955472645451,251.651479982234,143.623286541255,35.1615514001669,520.082246831335,1931.45112978386,773.854272455556,21.5055053772043,337.940121190242,10475.9011196672,142.603401849675,532.273088647156
Can,11,1,A,Black,4,774.861817287245,578.259661288438,3803.34404821066,14854.1333797432,24310.8117352891,48797.7096472644,183.504018805849,210.532885313689,124.576443313041,25.3261732338921,460.857393800603,2087.90515023402,877.643985161769,16.4797293130266,399.69957446675,11762.9261994505,182.981029824375,631.933379326183
Can,11,2,A,Black,1,7910.50715144387,1656.19920274335,14674.5998619718,29185.0489234568,72312.6694069421,125935.161129272,161.286396634571,632.044768436467,304.041542773488,43.0110279590194,198.075524807598,621.455443858332,2320.66668332112,6.11418097867174,217.911719245237,3868.648852587,512.101820224016,165.095149764463
Can,11,2,A,Black,2,4835.00523415012,1545.30394033252,9361.90538957911,29317.3110567874,62016.0587274883,114941.381466853,205.795158737258,409.225227923371,173.080066039579,31.0506901604798,142.422762280314,544.253079611275,1849.13690327962,27.9571526892387,134.388556137402,2729.15000529598,269.325952656966,123.405472354758
Can,11,2,A,Black,3,6923.11153621897,1463.5133626078,11795.2746563542,29268.490812462,75731.7723234749,125447.092604635,197.436377026447,733.468105524274,255.347477749507,45.642048320929,131.57459992396,478.99829902191,2624.78348016496,10.9748245446682,152.416534398198,2342.50107162158,288.200022892268,116.919507907057
Can,11,2,A,Black,4,6630.82649452276,1327.51347132653,13703.9402667676,31862.7805456366,74089.0299033864,127438.326575197,160.222860531849,439.781661133428,188.371756423775,53.2611869587304,107.014566934552,477.449911329634,2146.52758173679,12.9032860218151,215.077782831605,2430.43085371172,323.082224283853,125.281788654495
Can,12,1,A,Blue,1,4329.88134441047,2665.89103785238,37927.2237218434,26772.6378710589,13427.0999353403,33370.433650541,257143.85723531,1304.17274895745,399.215348183691,289.632639463258,348166.583585775,2349.28612692134,2557.19494990826,5482.96531207788,577.725574441913,4206.05683281782,27357.8884178644,461.529055432152
Can,12,1,A,Blue,2,6176.19940560673,2270.13651447661,32917.4541714152,23318.8893042094,18082.820168551,39609.1950741599,238478.270279006,1083.00421777001,523.688488120154,326.465109987099,328094.291909477,1026.42746364029,2574.90527635243,4860.17950046359,639.528378830093,1412.27700559309,25257.1757133962,382.747337092166
Can,12,1,A,Blue,3,4349.03787362222,2210.98862059767,30254.9882715149,20035.7812182487,13445.6803232248,33275.9438966053,217607.698306326,1290.90735754739,484.44982892743,329.670417563126,303952.830262047,834.48145061525,2681.13097086204,4332.98046490498,390.3661071687,1193.62656841853,27081.4951940425,868.051919146412
Can,12,1,A,Blue,4,6400.17809819406,2054.63034737185,30084.6388034524,19767.3133159265,12823.8975060947,27860.2417406814,202115.196812314,981.616075931056,348.473152749674,319.018254664154,299483.332886204,753.015747341891,1485.09913032107,4235.56172690166,728.017315296364,1029.10101046642,21613.8598616971,357.89765873049
Can,12,2,A,Blue,1,14580.0006664532,4098.31434754212,58174.3054083572,36311.8223574285,21138.5813722774,68836.9634538452,436400.057722014,2206.12411686706,1070.67145770753,651.217230155407,491326.921874117,1076.88549741795,4134.95539962218,7975.3305696071,904.858442138806,2512.15249628751,41502.4278049909,618.104132596401
Can,12,2,A,Blue,2,12972.4560669242,3797.96614167123,58463.5547604102,36492.6028950149,21612.2170084183,47440.4404809677,419469.283884267,1773.49846676223,650.044423368415,645.675061906629,504833.302442266,488.731732927328,3821.18584262673,7378.27057471355,589.652773958473,1440.05575085607,37728.9414642338,501.343188730455
Can,12,2,A,Blue,3,14262.7194250802,3703.82813049865,56769.1058196253,35540.0874586829,34747.4343254423,63797.2388600293,416215.917598208,1755.33004660071,821.472118507703,707.369138729965,505720.199569575,463.243658408304,6192.50856997258,7373.34233425254,774.715040274699,1415.04796443135,49211.9346386466,517.96296566463
Can,12,2,A,Blue,4,14473.1595780863,4001.83391679132,57923.7664736874,33674.6519379038,27230.3210403634,55680.3872836843,432168.823141314,1627.13992071437,343.145843605075,705.681532980342,489333.913905158,425.833584301742,4226.58447233963,6850.38647845578,678.589072806327,1320.10286423192,33369.6040050188,431.953659932274
Can,13,1,A,Black,1,6133.88800670789,2415.56020306818,63278.2976291239,11444.5445133768,22069.3683115198,35237.1607270424,1742.01692275174,554.449523205294,175.605706921367,39.5614305872713,152.99395263272,1624.99498042291,794.73700661719,1.04167083335,89.6380508998252,3405.79100772817,3345.75538067649,132.610000017044
Can,13,1,A,Black,2,6273.33105341318,2390.42036742794,63485.6372921685,12120.2581628595,25171.0360082754,36441.5115570363,1680.20312717322,427.386945887065,151.013902629211,55.2423371004452,72.4476145423404,1211.70015476555,777.808410308873,15.0538236561548,55.3252813288792,2250.81813764514,4071.74645215528,132.259298939235
Can,13,1,A,Black,3,18110.1807000747,2563.73201685867,64128.9975388887,11564.6491850048,26516.6132063306,36510.1797318072,1666.8457848342,544.266050847204,226.240925389099,45.1616946278882,143.013277468818,1054.95019930193,1097.86383287865,1e-06,157.00066302992,2020.0257732521,4977.36605523323,147.96820086997
Can,13,1,A,Black,4,23434.4587847298,2439.50192045107,64709.9855839145,10634.6332443967,22625.5178434384,36616.9339057399,1648.57736567106,722.58700579911,172.342184413211,59.1402795746581,153.379199021086,982.150142995994,889.049685483313,14.2857714288,95.8899239593253,2129.27175090439,5124.32870895037,169.894546266323
Can,13,2,A,Black,1,35153.5380842251,4025.17503693376,103560.520483592,19474.3020593941,85086.266917242,57526.2930693032,2541.78085087497,766.523047411471,395.923214587572,172.550055852423,354.198763854729,1054.28228943555,2104.54858338459,32.3834416223467,354.106981744101,3086.17273006256,9617.52280015176,363.448490511111
Can,13,2,A,Black,2,18746.5112924733,4128.03768594139,104506.019939182,19761.9955518972,30687.4143647672,59133.9679912536,2672.75121854443,1057.17163357025,437.806046744769,102.473933541365,300.781467353326,509.41337399191,1403.3393198465,51.8614869948456,439.680567302099,2277.548897398,7429.5328305964,396.413811677275
Can,13,2,A,Black,3,18600.8274368574,4213.34544586735,109010.379236249,18490.3949698704,30330.6195155281,55967.5016724354,2705.78756788981,755.455328840112,275.282658687065,103.044542621927,181.724907636012,465.716399800362,1221.64666228047,38.1488984588769,308.754626868894,2242.27633724399,4412.48647851219,207.530258130187
Can,13,2,A,Black,4,29055.9783315224,4025.45855258029,106401.659900897,18128.1060566135,67189.0596443443,55185.9306501697,2629.39978235956,955.792546050179,427.688809513684,69.8931828046625,247.31868406084,506.487438723757,1488.47746010535,11.828021505772,333.371780005803,2175.52909178487,7870.71253937617,238.713385009515
Can,14,1,A,Black,1,16811.7282100377,6568.27206685035,25224.9317750982,17641.2339446098,78515.6552249253,1036135.55754454,96210.1398835873,12818.0561254219,8438.41964250905,186.438567057043,957.896810774497,1642.87014642171,119986.269844745,2777.55652465792,325.899280439904,4899.67692368879,2611.31834026598,690.281657605641
Can,14,1,A,Black,2,25985.8874372145,6554.78347175833,28172.2344769292,18080.6548430893,103742.828532823,980968.483128948,93082.9833364033,12176.0399284145,9661.28097781241,170.480860670337,993.80417592374,1121.52331293424,132679.082662454,2860.94938656907,434.752157475822,2836.52959549729,2253.74378935314,658.825130000554
Can,14,1,A,Black,3,30298.2775581282,6941.6108031576,30126.3146932898,19154.7808372809,122131.561576129,1196437.68481089,95414.0295840791,16841.2719783615,9856.10014186944,265.752812553762,1083.93885185111,881.803774453044,153753.381199944,2735.50793629363,475.857877885407,3107.96808911481,2610.33225845935,765.229413712647
Can,14,1,A,Black,4,23249.1555772475,6839.12327309813,27793.908301968,16442.6184642631,95456.4278983832,917851.088069319,85423.4368336914,12781.4918119627,12858.863706462,182.798004334968,1011.52259628959,799.35112757669,156803.666024081,2945.65704926051,620.072117737245,3044.53112456272,2082.88067302624,737.389684683292
Can,14,2,A,Black,1,31088.4423671244,8635.65535980115,41541.2264324616,29337.8642867334,99991.5144074148,1201451.633444,113818.062269588,16885.5736999838,10607.758003151,163.831574491949,1127.19663404707,1071.70505298252,174890.926456002,3443.70440460588,711.267672832674,3467.76094069289,3307.42812938508,697.29841983855
Can,14,2,A,Black,2,36587.1018822098,8524.80783254866,37309.7527055819,27100.7751202504,110430.827208239,1160565.95936305,123222.816386358,15216.3679008366,11063.8328404322,167.42269525885,1112.39712949451,605.029925223746,181208.600576647,3491.13669480002,608.860103781156,2374.63813484841,1921.0217292474,1008.65530304427
Can,14,2,A,Black,3,36094.7312555861,8997.42151200258,40299.0220207933,27493.196050598,92967.0171838012,1476640.99185406,102031.840552943,18816.9889337821,10519.4540201758,148.80050132369,996.931345439886,607.76771188617,191637.138853065,3581.3246695306,595.775784286984,2111.01026191045,1760.19088867255,773.2967110886
Can,14,2,A,Black,4,28124.6832718045,8508.66369241225,36752.7078067533,26221.4436766787,88581.0323348711,1048311.20478811,119016.781305035,16518.8872928459,11036.3844182913,174.195767779201,1063.35026152282,581.765288912747,167369.786715972,3296.70407157529,703.566184604832,2082.41811192358,1826.8625637035,607.909528829923
Can,15,1,A,Yellow,1,15156.8392270657,2518.41406771851,186094.429928334,9866.86151954715,9895.38613259412,136265.511198336,131923.612832988,1118.18541979516,563.758634313552,211.15935652591,183.701003439355,1930.9891980998,5515.91076020524,472.056073559294,385.482575197834,2764.94033948523,652.712034504504,260.195188715297
Can,15,1,A,Yellow,2,12632.1448947906,2539.18414608155,168584.952936639,9685.73749528271,7098.06573262295,151128.031644,142301.815299699,1217.42561617823,522.045421576685,142.554748957345,137.374010354258,998.075734696943,5401.71831601527,406.46129919323,251.668908547702,1368.09767798213,449.223711248964,183.942507952045
Can,15,1,A,Yellow,3,10550.9943633156,2304.07267256311,147656.416887995,8776.08438924466,7324.86126700097,120014.503269729,121446.97619164,1310.92319411041,860.30886877071,484.468526180444,382.451706446028,890.401038076292,5081.50305003619,380.549103092366,404.788319995364,1258.33225292825,519.055840618067,317.213475650273
Can,15,1,A,Yellow,4,12939.0424468323,1735.56614780165,120149.162642551,6007.05729433753,7139.5561797373,104175.135747748,84140.0490179676,856.419255862382,713.806716902637,948.115015018669,1116.328442829,635.023445344897,4226.99318147419,359.79044804806,508.966082611986,1225.40694666857,384.791487220948,876.371292516452
Can,15,2,A,Yellow,1,23780.2888120316,4645.12843066431,346396.29568992,22017.1481541122,9022.71637848944,268342.160176133,237876.81977615,2309.65596867706,816.856595070924,83.6965891441133,125.068854036779,714.347395561586,9282.01142737005,685.622543427332,281.755713811045,2257.37013462199,630.208506473825,438.575465267184
Can,15,2,A,Yellow,2,23462.4283264748,4972.48371560233,353075.651544769,22693.0389710508,9551.79007191243,266859.471024231,214983.727354664,1776.69416253227,763.466579792674,45.6420057672269,99.5360960357271,534.349147836419,10440.6737942472,707.633405374501,211.392292082105,1824.72828792061,719.541639355031,197.755586570069
Can,15,2,A,Yellow,3,25917.8752448718,4973.17009708901,333155.185146097,21962.5124395139,9166.79703603793,280629.993933085,261632.89011361,1871.66135022582,855.518085586627,70.5987799809673,116.424789127046,554.42765832724,9010.64688987456,746.568598336989,126.610589671634,1638.98729880063,551.918973442248,116.936933087249
Can,15,2,A,Yellow,4,34302.6921580378,5252.77099524563,352014.148034507,22279.5543130787,11511.7729947032,272249.085573849,249108.17922254,2094.23529732923,1114.09172859599,92.4740387198281,210.922845067481,575.310208960886,11399.8844463681,706.757546351897,215.081078062621,1543.15608556623,709.921839397963,375.277028166767
Can,16,1,A,Yellow,1,87107.2652005555,1543.84256391814,73642.9639706421,20927.9482739273,49886.4426616039,128189.275489058,249594.953638946,1714.24462067403,594.922261208054,196.005061524799,615.369183483871,1675.26984926452,9428.07767193915,270.637603127186,857.602658315878,8494.45689565751,1401.27642439489,1185.74754978616
Can,16,1,A,Yellow,2,26284.2771002773,1105.43270872678,70330.7198826822,13816.2486072835,40045.9793562334,143853.373254855,220984.304346973,1344.29706254308,788.42963699851,415.92666468393,783.016497995683,636.547668028319,7926.39923316376,128.259863064517,653.466345248164,731.230759175478,1117.87454593384,398.265430125454
Can,16,1,A,Yellow,3,82610.8584385994,2308.33300419906,139453.158161803,11107.8626894419,131649.940979404,195748.369437437,149318.54396272,1984.6145557376,1405.61489889959,537.609622110746,999.538281868485,426.911532898519,9970.81374834776,155.437169613305,715.507676505464,651.64129160605,1834.51221661608,652.903588836156
