Repository: mirjamdebruin/polymer-profiling

Python code for chemical profiling of polymers with LA-ICP-MS.

Background
This work is accompanying a manuscript on 'Evaluating the strength of evidence of elemental profiling of polymers with LA-ICP-MS.'

Summary
In the analysis elemental LA-ICP-MS data was assessed. The aim was to compare several data pre-processing and statistical methods to improve classification and comparison of polymer evidence materials of forensic relevance. 
Four datasets of tapes, electrical wires, tubing, and Jerry cans with 220 forensically relevant polymer objects originating from 175 sources in total (n=8) were analyzed by LA-ICP-MS.

File: data/Data_Polymers_PVC.csv (part 1 of 15)
Polymer,Source,Day2,Batch,Color,N,Na23,Mg25,Al27,Si29,K39,Ca44,Ti47,Mn55,Fe57,Ni60,Cu63,As75,Sr88,Nb93,Sn118,Sb121,Ba138,Pb208
Can,01,1,A,Black,1,10.91130130012388,45.20129716350243,105.20435594125665,934.883423031931,17.352866832693742,3661.1053943196703,895.3862284274772,1.3606297507049456,173.39768556532192,0.6461861651184655,33.20721716978517,3.6580729381946706,1.6669215453204127,0.9235510262080295,0.7324918507269226,162.71084198499568,5.14113638815246,0.5200144865484929
Can,01,1,A,Black,2,9.259874512071114,48.0806693359606,61.750533104114275,913.7187743593529,8.92489156191851,3774.9381670426505,900.7337642394417,1.2187480130620074,155.04113293982996,0.5504776619232143,34.22101273068325,3.0342638369883703,1.0689182780564497,0.9245123579199738,0.303723631246147,21.561049376065238,6.704945041150989,0.1554744545722441
Can,01,1,A,Black,3,12.795193335363367,38.85070120411264,85.28251779074792,935.5302151379028,11.38542400986584,3731.8432572606494,951.223593997067,1.6541014300606256,214.97019905862987,0.5736794747738452,33.84621287439139,2.9913633300097278,1.666795216202922,0.9516682814638987,0.3114962802391682,12.845292958474927,7.505380738074282,0.11848901999146
Can,01,1,A,Black,4,8.175444795359217,34.975389653500415,56.00286025074809,819.7943298154479,6.737891556580432,3816.6887175408783,920.3961952362449,1.703145685005761,209.73360736608532,0.5658429697014742,32.82777588995208,3.1363134917094846,1.2470000968576531,0.9291251297796321,0.29793492102516594,10.329235494669096,5.058016058570644,0.1125112464571751
Can,01,2,A,Black,1,4.77686924802123,30.891533322763628,40.532154384722,374.3065565542639,6.12868892538078,1881.3153592048811,519.4322014906949,0.5436300254105919,105.68182734414427,0.34423033137498166,8.424331810336135,0.2668967345647319,0.5166997545918822,0.35283364003939266,0.14443318901921606,0.33382623782652543,1.9628799462193627,0.04099106011683868
Can,01,2,A,Black,2,7.017926741432758,20.939246768890563,45.80021563763031,359.2162088754004,6.1746886648273875,1957.3933543667013,536.610436893652,0.42383469960178316,85.86690328402294,0.3323698316961423,9.106745215910188,0.24610819893419408,0.5186310457520531,0.37903039143646,0.17476509162821435,0.2713940180488458,2.7488544232455374,0.04592751658150935
Can,01,2,A,Black,3,6.0322009783705095,22.060786241155135,35.08905925084031,351.9901986621526,5.6154768239617185,1914.1069602917012,535.3802631320572,0.4754466719823606,115.65754525049954,0.34379995030593746,9.140901457161867,0.22221947157706898,0.7832283902372474,0.4013039057119156,0.15274117840558585,0.2602969288519727,3.2978540716009643,0.05134852874504946
Can,01,2,A,Black,4,4.7215141716018305,25.312315842196448,36.63598724295883,369.0805474683043,5.877195545628048,2014.0851153993108,517.4859225104041,0.43216450934176753,87.68500972901336,0.3388339024062955,9.354058891378195,0.22371290666014892,0.4716624707684946,0.38054940079300736,0.1687507056538697,0.25776377754579893,2.9212720220781563,0.04834046847672604
Can,02,1,A,Black,1,4.690440936893966,14.823654516361232,16.18783846961275,695.1368305272883,6.111866480633483,1001.7244029042964,5.4425312499163,0.743530394638036,16.2564097872202,0.24309372689579395,1.5773972219788346,5.096567649988935,0.5766607354027652,0.12897371260051174,2.034416911552671,46.23216984733525,2.2708912068466165,1.1477228097784404
Can,02,1,A,Black,2,2.42119505969393,11.964199469156041,16.40737093646161,716.6406066030129,6.519650258272468,1092.0525439537682,1.5465895595419066,0.47009544481946247,13.034427562755804,0.21353101090223373,0.19698205993129828,2.350030916817006,0.40088064807179724,0.005627608525261123,0.6894777240001388,6.105327922701639,1.12024908817304,0.15968558601270527
Can,02,1,A,Black,3,2.4703089525389785,12.535841296218722,23.01627306059056,1320.4389665295464,7.476581419460006,1512.1767836746035,2.131384040574506,0.8842469036856062,16.594504573202425,0.13409533773340926,0.170641515791116,1.978993281706165,0.5602156960848977,0.005044937549662779,0.6224743228000216,4.066257847283494,1.4512106068435735,0.12085381825904676
Can,02,1,A,Black,4,1.9820773353374188,10.338561006579722,16.937400623706015,575.5383067757907,5.907323388356521,1185.8005897807504,1.8925719282718196,0.29935145209685726,11.464336883288468,0.10959367969674665,0.11101162841099686,1.7453320352637243,0.43126671273997125,0.004864567940389094,0.5324698508110539,2.948529034263253,0.8585144099298796,0.07540344932569006
Can,02,2,A,Black,1,2.6581219129767204,10.221392533308096,10.966347568947837,332.12499596381707,5.566160354446042,930.6323771661419,3.014709665551193,0.2628141310743035,9.083693614334814,0.22272926312527463,0.182619267453322,0.5196962917016017,0.45246378870130755,0.002739701233440086,0.546416442286409,16.06229960065385,1.1304520538995637,0.1398371088345601
Can,02,2,A,Black,2,1.6820578092569103,10.424966808867485,11.682198608089989,309.2859955182685,4.773078796911453,1141.0047081438354,0.9217546417025058,0.2713105439392251,10.060522805459035,0.06411767533178507,0.05727759524983217,0.28776621270720415,0.3316667388209125,0.0006602451161378087,0.3030586115043359,2.191161285584061,0.5228816879319184,0.040566236479697496
Can,02,2,A,Black,3,3.5861778396672683,10.303253482046259,16.150087444638192,337.40173899776795,5.103831162096021,1005.8878285693175,1.1207419681510848,0.28154572196580047,10.144447197243492,0.06750514375945424,0.04679485285036743,0.19731279248389813,0.29528517610645605,0.0019304115744424885,0.4539233476245098,1.1713345962996966,0.4763285959927354,0.05597478229300962
Can,02,2,A,Black,4,3.6146861009826856,11.639317471010374,14.11035074720455,314.42728298772744,4.287449791645683,986.96343646482,0.8573298948562852,0.2569652657254873,9.191217026658425,0.05806158213804792,0.046489648606490935,0.22181774391999914,0.2937913432307106,0.0011398581967954563,0.29976599868952625,0.8391162476837493,0.4811973661666222,0.031715453300518004
Can,03,1,A,Yellow,1,0.8418115762614019,2.398390617886857,4.521199711243336,407.6662644977307,0.6975440067200925,105.80662091185344,282.3537475312854,0.0348011618284315,1.3205306664223748,0.0771081915400797,0.035622766738102,4.156782130131088,0.08062178173533727,0.5017495092330213,0.2642703064874793,6.823969572925433,0.47789189321188974,0.030877552872783744
Can,03,1,A,Yellow,2,1.0796965534806906,2.018239542007963,3.7148640634285877,358.6503103257515,0.8028078331277256,101.15480306442315,263.46584517010524,0.05167907573158033,0.9875385119768135,0.052320667124352044,0.054869845711496314,3.8743649848370927,0.08038365534976309,0.4973359159125814,0.2091116834563578,6.632577801750248,0.39020694925225463,0.03293823433333065
Can,03,1,A,Yellow,3,0.4120706089916899,1.554917019077926,2.3821987064436416,298.059966287637,0.6525645427194392,73.64052464982383,174.03101495519394,0.029443710749646572,1.1667212507744524,0.06516362222152383,0.06457480027495137,3.706847475608627,0.0483416380112462,0.29845347665680894,0.19020482955685547,6.500348283170507,0.253782774022532,0.02254802977023032
Can,03,1,A,Yellow,4,52.626277905385265,21.045182443156413,11.252687456446223,368.90458930177147,3.5932106250430924,93.88642511708072,0.720847348314707,0.03883505822897309,13.405620724290996,0.09361049247860426,9.455875347350474,8.26276697137895,0.28781624337494444,0.014964692981466975,0.2728274063429593,44.27362645171593,0.6305125747731986,0.09874646265008219
Can,03,2,A,Yellow,1,2.536396459259493,3.1225998747263346,3.467803491049963,236.06018876628283,2.888973427217308,167.07085256781042,266.26690100878363,0.03695759726418679,0.9236651699510243,0.11230382511502146,0.05126700549847696,0.571986345985274,0.08181660195836903,0.311478283730945,0.2149609947538213,1.145629739550404,0.3641412103850903,0.034046556800300554
Can,03,2,A,Yellow,2,1.9857359575470974,3.1085049056564515,3.302943630916171,245.87946439336716,1.6425313946743316,125.30237931962573,270.73153773505175,0.03805145852311304,1.0979210418183587,0.11650688236911218,0.03074064703604794,0.4517380776715081,0.07488085049734369,0.3188230590257981,0.21211447505274272,1.0992183326686464,0.36896200027036163,0.03003310514095988
Can,03,2,A,Yellow,3,1.8996205798179604,3.530199183437618,3.3910682712939684,243.33297235881088,1.4660230457540764,146.98665579691405,284.41211558695136,0.03698175652894855,1.3922673324380528,0.10832463193731252,0.03190772463348539,0.4083443403386701,0.08659081999654354,0.31957211298731764,0.22212242431145507,1.2158946470608794,0.42750240297532494,0.03129616090039967
Can,03,2,A,Yellow,4,1.3143398487984967,2.8248749762316048,3.3164730196767453,233.71144006766932,0.855611676405937,146.1164145996548,240.9274097545031,0.041111938721051684,1.0994684053465624,0.10671963431581302,0.020752228305753465,0.3873950309059342,0.07013109721992968,0.2841037847741096,0.17044149411006737,1.0978084480646357,0.2661418698493575,0.026100993366446282
Can,04,1,A,Red,1,18.16173547724548,552.1791421373803,21.00181000815347,1654.0155382178878,2.1486751753613316,1000.6339075226833,882.7493430212282,0.24289992520007245,1240.5466308071348,0.24131460304962699,0.20454431437770262,9.651569579720674,0.45972789855040286,1.263076991894219,0.32416400649814675,21.35254761687336,0.12132310622397136,0.07623547372811498
Can,04,1,A,Red,2,26.698875477317195,768.2789420017654,19.496949293732847,1910.1848118159644,2.5348782086231734,906.6996809324895,987.0164301679321,0.28102282219094343,1328.104756325241,0.2798636082632971,0.25267108224988594,5.115925118200791,0.5096324610572752,1.3999313303789163,0.21839181462467702,7.36139127973133,0.27898539701090824,0.06964368815352136
Can,04,1,A,Red,3,59.42814039496273,830.2890619249607,23.12891380749099,2460.6109620014377,3.621308316878747,1022.063534095766,969.2833019169882,0.25569438968071967,1329.1684002132947,0.24436616327531702,0.609458949272699,5.011731831618232,0.5536180662411226,1.42784847772357,0.3239502208954917,14.077585186673673,0.28116884011809357,0.08927156073976439
Can,04,1,A,Red,4,58.49744918058404,721.3664754084124,24.61142933707404,2427.0798182129793,3.5855128604741835,1048.6119105582602,1030.9451816165263,0.27678727377288065,1381.010949529124,0.24066375030556503,1.4205706299942469,6.023316628022828,0.5828449184727978,1.4200789020169324,0.3678809586639025,34.26794669758823,0.41820860350003203,0.10596517156687293
Can,04,2,A,Red,1,13.748146286813533,823.0208056686012,12.713541356506404,1123.2099072256553,1.7214427114943271,877.8495968441933,843.1759379813728,0.2114279213884867,1268.8353942656058,0.2191654252110618,0.07693834461017572,3.385727198797199,0.35487671500597573,0.7500546971386995,0.3525326485929435,2.4133859902345622,0.12424019363793516,0.09072796582679457
Can,04,2,A,Red,2,16.33601330999325,741.2915807197695,14.024034895020234,1179.5000177869317,1.6901703950797475,1057.9862228746222,892.0212801580192,0.21862532784031113,1335.678833034409,0.2405820669314932,0.07882432750716178,2.9620834732694816,0.40098987800214314,0.8278714375343206,0.301094844931959,1.9603683183088794,0.14051734077496475,0.06878075627310763
Can,04,2,A,Red,3,27.649260302731616,887.4752719994559,15.975398746797643,1548.7212536961422,2.1816899018577884,1067.9747493197015,902.5033718592459,0.23173926121006133,1404.9369514492937,0.22557821063217365,0.08309064069130809,2.4525887120790495,0.3584052017595346,0.8840955170158118,0.2644478882156307,1.5644302533206773,0.07620605461441605,0.06480923800537722
Can,04,2,A,Red,4,15.671494795380159,837.4601518066764,16.933787527335603,1237.8282313337622,2.088062373557944,1025.8448810877892,968.691527831504,0.25542711306126337,1476.9567724609929,0.25187784713285566,0.07507585074287319,2.0699372181657143,0.382088107056127,0.8966819975163307,0.25869135872467236,1.395899916196809,0.08997366786097122,0.062057409164378075
Can,05,1,A,Black,1,7.459606811357101,7.288061811743819,12.455177292476767,527.6335707882664,0.9627372479191474,78.56314420880476,229.87563933105565,0.03655354470552158,44.1060754909735,0.16044455579788552,0.8109863234717143,6.8246004677709085,0.09241045156563328,0.05618314383244243,0.21945947094601986,45.23719259112097,0.9896893998374069,0.1506625165636962
Can,05,1,A,Black,2,3.0553818138414868,3.814491593363759,9.89838565447128,426.6724084833108,0.6820309071579622,78.56608374102024,204.62984359067468,0.023324928069038842,40.569916831068525,0.1135560909638781,0.7334115104165752,2.9618154025827237,0.04468654686841854,0.0232165905555516,0.091296949949746,18.317578531663905,0.27225531631945,0.020757930848866922
Can,05,1,A,Black,3,3.255141427717873,4.64654646116414,11.377909203103178,403.87122995109524,1.090760526178765,107.41110478341031,178.84065769535476,0.023459135685262283,37.243929654871344,0.09001873841795453,0.67082891487539,2.448963065508333,0.05956063811021098,0.024909271081829835,0.19467685971787596,16.882278818359794,0.249946020773694,0.014440812118426499
Can,05,1,A,Black,4,3.880334226925648,3.554531619899801,10.208502048271614,435.7850691829729,1.1661193226157722,82.81323947896678,155.44852298495334,0.05438344241347831,250.36102926360746,0.16987440604313225,0.7123550796009375,2.3168693355536374,0.03855187239787666,0.02725911956279707,0.14417165980530447,15.410475719700518,0.23963752409000744,0.02163972774131445
Can,05,2,A,Black,1,3.0182323728961276,4.61832977094141,7.0816476645573765,270.9179005194999,0.5280958111907235,81.9705531136139,180.8545531484422,0.02413855012473606,38.57834260854162,0.06528188441361554,0.3128675094552702,0.6816827650187907,0.02785836902052134,0.021651035209382354,0.10753340497075879,4.096612150056766,0.20034156371967476,0.014957768180256065
Can,05,2,A,Black,2,2.782738309879005,4.114800502310484,6.190833204999857,242.4056351823276,0.5897000109506165,64.03586480977305,165.20142341733109,0.019878722068554455,36.93945279088726,0.0620482988362625,0.2786541296541174,0.2737375405015399,0.03498086416114561,0.014297285958068826,0.043902592159270566,4.150754810494341,0.3767586805761824,0.0076373777084514614
Can,05,2,A,Black,3,2.1819080522980396,3.846960773827753,5.346682926750344,232.68497813529208,0.5926816800943435,76.00755768685347,147.07447294677002,0.01720105615423981,56.05972285544707,0.052337349014306665,0.24175145101684686,0.2652811473341622,0.03694707520575439,0.013691794533929446,0.05605092830765578,3.2423422088795717,0.15100113803788046,0.006650865559526917
Can,05,2,A,Black,4,2.128568164260122,3.474168150315449,5.351946898572194,239.90420392997083,0.763589741634331,50.67396734307699,120.55244331140686,0.01554281340707486,29.273059553944393,0.036390776621301905,0.23216505305665114,0.2730075885654,0.022810409102130655,0.012150965040020289,0.06347686744013185,3.956292744410261,0.18797741892490394,0.006394953585644906
Can,06,1,A,Red,1,4.925475324760093,18.844576207528988,59.35064679165736,327.12217809388494,3.0424892664139773,786.2293607450033,447.67058921382494,0.17278272440388742,63.26364757873735,0.044094463594813144,0.16332171765715317,6.4812461352736825,1.281471592879252,0.40960366547193705,0.15362428483544027,19.35792402934286,0.5114234956368636,0.045004311262755094
Can,06,1,A,Red,2,8.4287600495265,18.943635628741767,69.83375459484711,301.1929800743287,7.002519057131358,1107.3016323613388,606.0543861602752,0.2691229268250031,84.19505974548596,0.17565818117200221,0.1932145519738118,4.105676924306271,1.8926194423421498,0.463028169667547,0.1491070174196033,6.534218248745874,1.5073365111494983,0.04658984641835018
Can,06,1,A,Red,3,5.414927755976557,18.199352292113804,72.32410866289028,314.59353468533726,2.0386030818728704,1103.1454779805183,558.0242596276188,0.251213061441671,83.4979943432695,0.041467739668495436,0.12044315438861738,3.659747371512628,1.3040594001989967,0.5174763541525222,0.0888032517737919,6.485836809898102,0.6718968878635089,0.022191058072199347
Can,06,1,A,Red,4,2.9734478932154333,18.911542034711253,73.82421042619507,310.34925244703703,1.7680160912946121,1253.646355066629,615.26396338471,0.20333661563831948,86.43022530873701,0.04551144832975351,0.09155974283488112,3.989952359927478,1.5339020688961718,0.48957088532948656,0.1518639692280159,6.873349765583546,1.1909419386198319,0.021788009711984916
Can,06,2,A,Red,1,10.80219208421128,19.274153639572905,40.43746892495954,183.23464136648795,4.0597488465692315,845.1482574717439,462.55408070005836,0.1531098661617889,65.47732403965844,0.037871258727544335,0.12195795278323512,0.6987235822864096,1.1013395286632146,0.23437686369641697,0.09732567320912436,2.3306447146718607,0.4370456737204453,0.020799861599959488
Can,06,2,A,Red,2,2.4070910371173464,17.216742434497085,37.06817437130141,162.25768611938616,1.1712662688787485,787.7120885840548,434.46290648711636,0.15140792915781456,63.30612176422484,0.024532929616963673,0.036798585649140514,0.3827268188676433,1.2317092328050954,0.24382936660105103,0.07618939689269234,0.6890617217193639,0.3835815550916586,0.01312069101871059
Can,06,2,A,Red,3,2.578662997439663,16.75551106192333,36.912015365447786,171.3743026747109,0.8802887670992801,860.672884366913,458.3804626500232,0.13882531647305968,52.77114600722423,0.022079663890692755,0.029772076149206385,0.39566328657172073,1.0487096032386107,0.23251641092390654,0.027521909592292955,0.5931434539537728,0.3747047670636532,0.012321832512444529
Can,06,2,A,Red,4,4.954366520218327,17.86761531208251,37.84642179650098,164.39729203651487,2.774997743728892,939.0299223984964,445.536945035665,0.13340540456561586,59.81965049203764,0.03516399214822074,0.05920587953347202,0.3498970522031335,0.8935864977521333,0.2641539561014045,0.05026861997660809,0.5781878919829073,0.44516612534518923,0.01891480001943808
Can,07,1,A,Red,1,2.3420585403999823,12.950437927404149,14.516896330096829,465.4772627082779,1.1785557106099214,798.8299961605225,547.8290684395088,0.20595257234539877,68.96055669222967,0.028068363234105064,0.08450325253165528,5.299932393427534,2.0810361869361738,0.507927630539861,0.09002721004547463,11.408301653027385,3.8944372162456946,0.02777169965672608
Can,07,1,A,Red,2,1.8445740642385857,12.509611216470365,13.862127246783686,431.07626955641206,0.9055213184594136,680.4559742495449,579.6594326109832,0.20731821902319633,78.54775569253782,0.020371503327268597,0.05151466520888763,3.181605254615499,1.3432264766096422,0.43344852299764347,0.07385916040211601,5.784552191092187,2.035099566756294,0.02592400718862111
Can,07,1,A,Red,3,2.7038411485738547,12.378473614498192,14.242305930127486,473.84796889208593,1.036657593440132,757.2167698934961,561.3155393181496,0.20874548917666183,73.86420588496999,0.03817568763822704,0.08289131036992516,3.0721752616374163,1.9405743613308046,0.4742193024057091,0.11068062704205608,5.712421410982469,2.4318231303569986,0.01853572062839627
Can,07,1,A,Red,4,1.9377623003514166,12.73566634704875,13.609292438278262,476.6488523300787,0.8132702006270233,705.3458476264611,562.4314962728777,0.17484434726462633,81.0282634078281,0.03296770509733658,0.06675148219650757,2.7141137864917138,1.4155817798243933,0.4538657168749156,0.09512218907399624,5.301739608554782,2.7702993033274765,0.023052057757819835
Can,07,2,A,Red,1,1.708597592192893,11.979451409793155,8.420457035595287,334.7713452841374,0.6882072245351962,689.964285876187,404.55018712160245,0.13067908937357192,52.712974841989194,0.039366166150738714,0.027538943793895928,0.4979691765447981,0.8899085915749819,0.22764758825549603,0.06407353898813065,0.9171023397709951,1.6835712161435048,0.012797490645888988
Can,07,2,A,Red,2,1.578432155941452,12.13700294734262,8.817577664944396,307.07499543062886,0.5927808653054779,674.869050715065,423.10391435373674,0.126091462216526,53.93123419555166,0.02035304463352389,0.033477745100595084,0.23380055119460588,0.9488886878217553,0.24566977918441765,0.05371935928573917,0.4503412414172667,1.4273936352471688,0.010846898219025907
Can,07,2,A,Red,3,1.7708790421835146,12.7539985691617,8.624601314270839,292.57894711317135,0.8348054106854569,738.3960776823378,419.85720884628927,0.15471884027696545,57.152714684986584,0.025407318924647416,0.031079785806805874,0.22462206301165533,0.9832154217134916,0.2178205299565108,0.03639572495946847,0.40672071630200357,1.114049533241415,0.010251047100512207
Can,07,2,A,Red,4,2.0804599662301766,12.616138534971752,8.469656826839044,297.7161936310119,1.0986817876133141,633.9047340753569,371.75296648594394,0.13913842660618747,50.0251771908427,0.04047955662338709,0.043302777687701334,0.16241433938318942,0.8810643132297477,0.202395500915326,0.05999206180640671,0.41842249057732434,1.4963129963459922,0.012046447668762037
Can,08,1,A,Black,1,0.9646672058283888,4.194257315410529,2.033465324041389,446.8643520881948,3.7185127229914317,189.1252517207966,11.020665331781904,0.02089203005861454,2.160415051619389,0.5116970063755409,0.12883087227423842,6.225225663041326,0.10749937360588452,0.01361077792980119,0.10257891486791955,12.627080701536014,0.11601499325902224,0.035758622328290066
Can,08,1,A,Black,2,0.22509428985119734,3.416548006094937,1.4165339322460924,481.25715626248683,2.8495468421671712,226.59931500465783,0.9031878294189656,0.010223542031118603,1.3404497087309561,0.47892870366525037,0.1206429518488153,3.784966941931876,0.08281900174232179,0.0014589258993937294,0.14044232479019278,5.751945798835854,0.03982186465553503,0.02369728215779264
Can,08,1,A,Black,3,0.4427067896221596,5.136906249703014,1.8333989581821313,481.5051166455084,3.3354304374811976,217.1241817048906,0.3523805041962255,0.01653043046465503,1.834987491760366,0.735994963248141,0.20062028792151096,3.2247735933607387,0.09267832364847048,0.0002922008952659877,0.07804666192694726,5.434543167909538,0.03362413012010997,0.029476711083301736
Can,08,1,A,Black,4,0.7561911830822977,3.827703556825814,1.6971110216908623,491.19401281035164,3.5988123198655777,278.32157979676765,0.34025976022034954,0.015501454083814068,1.9076081287214492,0.5630066309415174,0.21137427216572335,3.0647406817697957,0.09340667725212629,0.0008269237644143247,0.08329822361017193,5.425081892632688,0.03329897308193016,0.0214409949811175
Can,08,2,A,Black,1,1.782077634299219,5.717498735908195,2.757068766384579,289.20053832998116,2.8111176500793356,246.07862653415324,0.514906182655894,0.012802446505960853,1.3753026403737256,0.6438096811784512,0.08973509028304025,0.2855398354739927,0.11639496784151476,0.0005382245374250054,0.07065027257471385,1.433991781972088,0.03205978983061689,0.016709547286349814
Can,08,2,A,Black,2,1.6071490122168641,3.600267254257855,1.3293226500901079,252.1519151933194,3.088176762368757,215.23926682612534,0.4662048578918491,0.013497663081174734,1.6845867468497957,1.5141686725264858,0.14741082204119849,0.26510143887505455,0.06573574883915255,0.0010251883142574224,0.06256381103829332,0.3550658011966912,0.020946755192321247,0.021230223163811263
Can,08,2,A,Black,3,0.6134325258609368,3.8110591002431278,1.0582921394958291,270.4266478086087,2.1052739666965046,194.65648104691113,0.2610337544940829,0.009473350626813235,1.0848712306636472,0.5056555788531739,0.06404326890663482,0.2485332148851394,0.05618183261358812,0.00012118378838854318,0.02124834744434293,0.23578209578475248,0.2940398189963743,0.014640355331886715
Can,08,2,A,Black,4,0.4671220337639823,3.6805150901071335,1.0212343935715404,250.736640789745,1.9609999810124117,196.16508878365306,0.2817435622829342,0.011784783218083909,0.9361872597953856,0.33671056709406477,0.044963710398144154,0.2072833650048477,0.054886064007405116,9.921243803094754e-05,0.06549537091352949,0.23394848369637616,0.010352215406891678,0.009592499832476405
Can,09,1,A,Red,1,15.496822210217102,30.72492441158179,34.81117218165604,314.8243828257284,1.9953008423045977,625.275777916365,4.435172191765966,0.03927471092280759,2.89530502285933,0.08914956692209225,0.1323501091270602,9.302844221173954,1.2833675494780798,0.03934848113716036,0.3845417021025654,24.577084554700704,0.20007974567999084,0.06882354982934855
Can,09,1,A,Red,2,4.125865067911541,17.86032665803277,34.4093825141641,270.7533746632258,1.6930052827944206,611.400333053605,1.7927968723602656,0.030631633989435,3.1396776105259394,0.0496131169150882,0.09225423968929826,4.234958857791001,1.2205876933304307,0.0036287656731526854,0.1762921558968311,5.082519710348301,0.09951125845668635,0.024907487974825965
Can,09,1,A,Red,3,5.409059716390374,20.56395729753566,35.387616542370075,328.39791510035036,2.1403789849375445,729.2254677328582,1.917638327024998,0.03346904760506508,2.6894618312525322,0.08997055325044385,0.10203235113044792,3.9584020563930835,1.333540820148081,0.003895020237759476,0.1128695873702709,4.252851296455907,0.10369094432857613,0.023983814501800864
Can,09,1,A,Red,4,3.941538775868712,24.068214132621726,38.18425017944902,317.33263647983773,2.022191737619005,930.8855711666296,1.4600869993344836,0.03800789510207617,3.004099229256745,0.08626001731394937,0.08815576585923927,3.814862433156563,1.4154027345317408,0.0025595447647575762,0.18415842454666978,4.303458689118855,0.10772905562668399,0.027876620216457763
Can,09,2,A,Red,1,2.619425990531001,17.657579583532385,19.242549709569904,202.36462203415806,1.1943104135690539,620.1650739803744,1.305049974859164,0.029587209866865007,2.311526929238165,0.03025730567416584,0.026186429273133558,0.5606902210237148,0.8108440170590132,0.0012514981104996097,0.06629656215400742,0.8202807184690185,0.04774782386142461,0.012824083448259806
Can,09,2,A,Red,2,4.124129392395129,18.803799599634207,18.550935178501263,172.0076189341719,1.680465843504124,542.5550773595959,1.129459485357416,0.023383593540184724,1.9321459621101753,0.03855709673650888,0.034905004081395005,0.3671363927561372,0.8025593417155195,0.0005177602893279362,0.07208217221320462,0.38730227121648164,0.053056728808929435,0.014401265621657208
Can,09,2,A,Red,3,4.040338521925808,20.74386855547449,18.89461362597496,157.0549132920871,1.5859464586522432,696.7613329464493,1.0296625362343348,0.022801899593832657,2.0528533432009546,0.03433314891891599,0.03214473285856988,0.24882838412597108,0.8185059679014046,0.0006870941944023773,0.0660046870867193,0.3335827291981295,0.05640334358418712,0.014081455513314292
Can,09,2,A,Red,4,4.079640560549669,18.702428919568646,18.314989038044402,157.2936400192179,1.4441097847626363,551.6260496751329,1.0676426042630531,0.01667318920235477,1.53488463620611,0.034481050575985744,0.030416383422694385,0.38929089637462994,0.741311828334179,0.0004299181837022601,0.05247014354283886,0.3481355172855916,0.051280836089726604,0.010968169428862333
Can,10,1,A,Red,1,1.8761787021727077,16.961319911029175,12.307125593452746,401.3413699005427,1.5547382587580139,749.7513651367531,1.392975572348422,0.028547796741476825,2.968014558510302,0.03878344998426781,0.0741316337142971,8.819674861077583,0.4195710670127232,0.0034644953632575553,0.16730866828832555,19.45070330156834,0.07799548896164733,0.0368678755600013
Can,10,1,A,Red,2,1.5116241798393826,16.725592748727276,23.657147824150073,464.2373525457657,3.4676368334464094,769.9435581845794,1.1889608542734438,0.03197427876750391,4.109168425614746,0.03059677765960954,0.0640078666584515,3.690374653561792,0.38033980943489915,0.0010192886084903253,0.06692412873303318,6.629517252230097,0.06552201182236758,0.013551481094029564
Can,10,1,A,Red,3,1.479092088034769,16.217749675490005,12.187480583189506,421.2096386798351,1.3732513011931684,641.0110588975203,1.1670513556964928,0.03264262572119392,3.3173881329279555,0.033322297258221174,0.0816255401505202,3.276671197658372,0.32289563373061064,0.0024661686283438114,0.029311169109723,5.195664994263779,0.023956480523248343,0.01099415482523303
Can,10,1,A,Red,4,1.3535010150676374,14.75160685038792,12.64558865582025,430.9486385909745,1.3583175379243393,726.7827141697169,0.9319526774127751,0.031169739098484712,3.4991825591389962,0.033700313733081175,0.061722706341798286,3.20314912806004,0.334577803042711,0.0020390509704359084,0.07179201452370508,5.383775478805146,0.04056544857678891,0.014694170233125683
Can,10,2,A,Red,1,1.6296953281520383,12.955904023656787,7.707959343953582,199.93323378451157,1.8483430926158186,489.2628828352236,2.1310904007524676,0.01785888276857132,2.4411390326243882,0.04725163336041287,0.042321909975185985,0.5424056761587535,0.17272252441941383,0.0015500583883949687,0.22148462707357705,3.810402085269762,0.028892794040092557,0.023237886901851676
Can,10,2,A,Red,2,1.9472691401796327,13.858187979075836,4.707042988655143,191.52775760177715,2.347883055980306,419.9035849286114,0.6504538449759205,0.015904614917347355,1.801044379104983,0.049628356848870986,0.05292093661258235,0.2614676841560153,0.17899850884824042,0.0008915873274657377,0.20272267988728646,0.5906511133156187,0.019076947760009344,0.015612853630913255
Can,10,2,A,Red,3,1.4997207096150549,13.473589152688454,11.500239285401246,188.6773025624983,1.7606330636185559,449.3307558656984,0.5865326315624061,0.01819343117484829,2.3931432510504806,0.027469095358005798,0.02178146028026515,0.20812327845404835,0.16490785441291173,1e-06,0.11671933063238595,0.21995270709737608,0.02009243209605304,0.007081615543179652
Can,10,2,A,Red,4,2.0185196686267903,12.403007207728825,5.225398769926915,175.45517606804492,1.7904221398449403,453.7368988599736,0.5086274893951467,0.01648546543155768,2.025231895402494,0.04007061974262684,0.041644189590295144,0.159884649756226,0.18546214716925744,0.000694483362285614,0.16915693214904223,0.18646971898095338,0.024405651796215812,0.008365497210400615
Can,11,1,A,Black,1,1e-06,1.993273867321262,1.6039400690924726,432.767572396156,2.0994346079117974,171.93122523011507,0.32271680691462556,0.011814258232098685,1.0334287467898615,0.04615489497862086,0.061016517041085655,3.2814115455703217,0.054093520748929785,0.0019503980605706315,0.09476073585210763,9.166790480157163,0.013475173655120283,0.016800218172117593
Can,11,1,A,Black,2,0.034769875787416374,3.664991011024891,0.9199686362691886,356.08778603817285,2.0119693400227683,131.96674593588696,0.04236470452973277,0.012230071812811234,0.37613855794728573,0.03296772268029549,0.0787239235168005,2.433908962773967,0.05822972665714307,0.0023936711207806468,0.11553418655215228,6.954041417179251,0.013242310401370194,0.0255532887724618
Can,11,1,A,Black,3,0.20379488378687424,1.9195446995014895,1.0552386675407033,368.146061740707,1.7880477889309334,121.50704974050959,0.4601270712044912,0.007767343629067899,0.678905010666346,0.024214173686130838,0.17546433452866692,2.9147371921833427,0.043622938115993076,0.0017921555982064671,0.13747776965446984,9.236010655864318,0.008443216350076851,0.04180300376293825
Can,11,1,A,Black,4,0.14874203539201422,2.159196917869674,0.8863155951756106,361.2090951512812,1.57764730897971,154.4555901056923,0.32859843714593084,0.006498198482941614,0.5888708830787108,0.01744099259191363,0.1554831690728008,3.150840682062336,0.04947366786656101,0.00137333388019674,0.16260219661398448,10.370708016545478,0.010833881960233082,0.04963000008330377
Can,11,2,A,Black,1,0.6360860145889043,3.8995798098785985,1.254161723102193,262.48698494558363,2.098209413943594,239.25107517682133,0.14485544139812495,0.009936436221202709,0.7330594782625706,0.016355290109059555,0.01873865817199688,0.3652207721886821,0.06317369596043393,0.0001880446118951016,0.037175390216033916,0.5599606157438086,0.01347629881237442,0.005708478040756952
Can,11,2,A,Black,2,0.38878407553751954,3.6384729782896477,0.8001133595023001,263.6765354134095,1.7994450945438722,218.36514005826575,0.1848298999699578,0.0064334689256690765,0.41730475957737656,0.011807275244503278,0.013473706359605726,0.31985001011112013,0.05033760916920123,0.0008598358382715182,0.02292647239111945,0.3950259058536222,0.007087490949251009,0.004266978345829096
Can,11,2,A,Black,3,0.5566892667335754,3.445894159868945,1.0080807740327087,263.23745173152537,2.1974173948623896,238.32384470177155,0.17732266414886458,0.011530922198529235,0.6156556341189544,0.017355756811294015,0.012447431122483425,0.2815006777633552,0.07145242991148076,0.0003375360705412587,0.02600201660219986,0.3390611018026618,0.007584174616935311,0.004042713819126439
Can,11,2,A,Black,4,0.533186547661694,3.125677588512276,1.1712044961987402,286.5701962447261,2.1497519215949445,242.10678239854823,0.14390025240006152,0.006913849533027417,0.4541737955404744,0.02025299569898387,0.010123963529359422,0.28059071172442324,0.05843324325458995,0.0003968468418922768,0.036691925203738575,0.351788339863694,0.008502122865939361,0.004331855541857229
Can,12,1,A,Blue,1,0.8311615694631358,9.954323459951741,8.838403636452265,651.0322785579629,0.8713500935734739,105.6248348300525,460.4644092214615,0.04025391741599838,1.8870846555858898,0.19945692831695003,117.4637632147623,3.5452885882669287,0.1441516329636659,0.4569214629677146,0.23502513749147272,3.7082428789009425,1.6197970581149728,0.036246996612156586
Can,12,1,A,Blue,2,1.185579738324287,8.476592944905992,7.670947622876685,567.047211047191,1.1734825183260897,125.37190050545365,427.0401673865058,0.03342744462199635,2.4754672252325207,0.22482178859866525,110.69181258021366,1.5489733378268618,0.14514998175101132,0.4050217722052181,0.2601672001614905,1.2451249132355602,1.4954187359773474,0.03005973571458317
Can,12,1,A,Blue,3,0.8348388459560954,8.255737231268053,7.0504975613538265,487.2116211344915,0.8725558656910387,105.32575377054015,389.6674854300399,0.039844474747656844,2.2899867019880022,0.2270291392778227,102.54701331370578,1.259309170596288,0.1511380302284296,0.3610877801239663,0.1588052391448342,1.0523531655276377,1.6034324570174232,0.0681739851524938
Can,12,1,A,Blue,4,1.2285745612418957,7.671902106264903,7.010800024591488,480.68326666265085,0.8322053418625318,88.18385349742374,361.9252495294762,0.030298050995416333,1.6472270979295287,0.2196934753978881,101.0391030023887,1.1363699403167191,0.08371652100923417,0.35296941537872656,0.2961654757779884,0.9073002684976221,1.2797064628578962,0.028108122491564184
Can,12,2,A,Blue,1,1.1723817878016858,9.649626601521561,4.9718553008241955,326.58436836884715,0.6133526918101458,130.77616585041187,391.9420627315306,0.03468268812276418,2.5814428285625284,0.24763060146709207,46.48129671064403,0.6328707179455239,0.11256266016274774,0.2452851734236217,0.15436740067626223,0.36361699194353686,1.0921638948566748,0.021372123123311645
Can,12,2,A,Blue,2,1.0431186927798102,8.942446089897512,4.996575938469455,328.21028780356687,0.6270956051707001,90.12714392196318,376.7361013568998,0.02788133892315426,1.5672898561659838,0.24552314731304703,47.75904896627121,0.28722088229630427,0.10402115666388971,0.22692230267944563,0.10059381863351621,0.20843827798316406,0.9928621007911688,0.01733489195675269
Can,12,2,A,Blue,3,1.146869117568914,8.720794801149967,4.851760200849887,319.64347314265456,1.0082243458852398,121.20171883455573,373.8141698162962,0.027595711453091427,1.9806106662507545,0.2689828173636596,47.84295262937402,0.2722418932964707,0.16857382253274533,0.22677073224539254,0.13216514480357336,0.2048185709437382,1.2950446769264168,0.017909552277218622
Can,12,2,A,Blue,4,1.1637906670565088,9.42246000273259,4.950443041207909,302.86595987742396,0.790109346262244,105.78135926795466,388.14188264421045,0.025580422230448964,0.8273419177737459,0.2683410916729577,46.29275097739069,0.25025650997114735,0.11505700681864262,0.21068697036712775,0.11576620874401757,0.19107591328847487,0.8781432462503675,0.014935617344700149
Can,13,1,A,Black,1,1.1774576661662728,9.019598797142905,14.746113239805952,278.29786244768866,1.4321890978658944,111.53344066937309,3.119408730244877,0.017113350463952806,0.8300854074682151,0.027244171925458603,0.051616801475472304,2.4522667094765844,0.044800118694366134,8.68073631720105e-05,0.03646574804577435,3.0026936756752765,0.19809440845782825,0.01041475973133505
Can,13,1,A,Black,2,1.2042250744001977,8.92572772284177,14.794430818895686,294.7292428366559,1.6334714634412364,115.3454785597911,3.0087195107207525,0.013191503072094157,0.7138403363705338,0.038042904596400154,0.024442234956702297,1.8285668492501217,0.04384583681542135,0.0012545064097116323,0.022506934825648098,1.9844192939808507,0.24107865431180261,0.0103872168049914
Can,13,1,A,Black,3,3.4764200255433404,9.572866031690676,14.944356834727047,281.21845691477176,1.7207925397035628,115.56282858569165,2.9848006786123995,0.01679903270532892,1.0694372866918807,0.0311008210426829,0.04824954074613461,1.592016766249045,0.06188768059583576,1e-06,0.06386960184427377,1.7809426944523938,0.29469828848938157,0.011620943064177602
Can,13,1,A,Black,4,4.498465429815877,9.108996148959664,15.079747890174481,258.6031883026403,1.4682803572600873,115.90072925869885,2.9520876403628895,0.022302994507869375,0.8146587880350699,0.040727241672854915,0.05174677515093624,1.4821547933335308,0.05011661858351897,0.0011905009806447155,0.03900907898072152,1.8772587060471004,0.3033996060219272,0.013342967187998813
Can,13,2,A,Black,1,2.826705483050176,9.477417498604249,8.850779035661539,175.14964065664034,2.468845469365781,109.28820310667496,2.282838446226874,0.012050582099631177,0.954590818314034,0.0656135497270535,0.03350847898681429,0.6195871251234527,0.05729048178105072,0.0009959685087739699,0.060410083818136305,0.4467025176146351,0.2530914868316081,0.0125669211360171
Can,13,2,A,Black,2,1.5074120315154163,9.719611256816641,8.931585956297779,177.73712295395148,0.8904196489745546,112.34245697955971,2.4004662859870924,0.016619896305480424,1.0555724368430097,0.038966539308997336,0.028455010313265184,0.2993751968081225,0.038202009861421145,0.0015950252745654265,0.07500880042834117,0.3296597162393756,0.19551308061679018,0.013706759660964817
Can,13,2,A,Black,3,1.4956975533745616,9.920471405573032,9.316550116862077,166.30049306490588,0.880066963647629,106.32681794360539,2.430137076992798,0.01187658543801719,0.6637203597608824,0.03918351801176973,0.01719183088792357,0.27369508922476354,0.03325593260275465,0.0011732879399463864,0.05267304472936448,0.3245542530000609,0.11611750620995613,0.0071757524253071615
Can,13,2,A,Black,4,2.3363990579929115,9.47808504625743,9.093596444019957,163.0421081031598,1.9495438159865093,104.84199269125058,2.361531251447075,0.015026105979838056,1.0311792681384189,0.02657744619600693,0.02339723842542308,0.2976556651046517,0.04051965893442467,0.0003637765583482942,0.0568726916186745,0.31489304308138394,0.20712301706042888,0.008253968201401988
Can,14,1,A,Black,1,3.227169821288746,24.52564782207525,5.8783139616382165,428.9832323152828,5.095264342760501,3279.5991887091386,172.28233915022298,0.39563545022608015,39.88827658361041,0.12839182757138418,0.32317335858646895,2.4792419771132987,6.763745850491204,0.23146693777664212,0.13257942279559168,4.3197685583843874,0.15461009639188716,0.054212484804965246
Can,14,1,A,Black,2,4.988236228248953,24.475281983164425,6.565141215555724,439.6686638428329,6.732378829752199,3104.983144332093,166.68257757114537,0.3758193123756853,45.66872283213097,0.11740247531890807,0.3352877154386324,1.6924817106171979,7.479252384179825,0.2384164598503222,0.17686197410279758,2.5008080231402317,0.13343893739091722,0.05174199104923806
Can,14,1,A,Black,3,5.8160401923605765,25.9196787440314,7.020512001903425,465.7882676272932,7.9257135286181475,3786.991028225727,170.85675402180706,0.5198139371791531,46.58962994849997,0.18301196916823245,0.36569717668425356,1.3307229046450484,8.667231637717755,0.2279628297953612,0.19358423466791316,2.7401200203446137,0.15455171277744134,0.060098638731191346
Can,14,1,A,Black,4,4.4628947311046145,25.536994676926636,6.476977645633881,399.8364081942088,6.1946338213008705,2905.2025691711106,152.9667198672296,0.39450687515384686,60.78364596736229,0.125884736315247,0.3412655215593657,1.206294285800645,8.839179239295573,0.24547555049900632,0.25225217849599846,2.684191229695871,0.12332252895546407,0.05791219661680373
Can,14,2,A,Black,1,2.4998300395280695,20.33295706843117,3.5503125545062666,263.86138880781596,2.9013330383841818,2282.512623931614,102.22291521891744,0.2654597182148377,25.575839000128724,0.06229827690686322,0.10663686206839865,0.629826242375012,4.76091904691737,0.10591280508452407,0.12134112555850045,0.5019348164163864,0.08703716333706486,0.024110415861288353
