Repository: mirjamdebruin/polymer-profiling

Python code for chemical profiling of polymers with LA-ICP-MS.

Background
This work is accompanying a manuscript on 'Evaluating the strength of evidence of elemental profiling of polymers with LA-ICP-MS.'

Summary
In the analysis elemental LA-ICP-MS data was assessed. The aim was to compare several data pre-processing and statistical methods to improve classification and comparison of polymer evidence materials of forensic relevance. 
Four datasets of tapes, electrical wires, tubing, and Jerry cans with 220 forensically relevant polymer objects originating from 175 sources in total (n=8) were analyzed by LA-ICP-MS.

File: data/Data_Polymers_C.csv (part 2 of 16)
Polymer,Source,Day2,Batch,Color,N,Na23,Mg25,Al27,Si29,K39,Ca44,Ti47,Mn55,Fe57,Ni60,Cu63,As75,Sr88,Nb93,Sn118,Sb121,Ba138,Pb208
Can,13,2,A,Black,1,0.02147430661968047,0.0024588660957511866,0.06326220607524878,0.011896302802458642,0.05197680473945688,0.03514119270453079,0.0015527023544812163,0.00046824734715827514,0.00024185834403161707,0.00010540597073728661,0.0002163700518879339,0.000644031365855525,0.0012856094731441901,1.9782132686975737e-05,0.0002163139847808022,0.001885256025378552,0.005875073884096619,0.00022202044946360532
Can,13,2,A,Black,2,0.01139951611379037,0.0025102074399366435,0.06354878727558848,0.012017019231997272,0.018660628054147796,0.0359586170712899,0.0016252661686541625,0.0006428526825023017,0.00026622431271175473,6.231310127113015e-05,0.0001829014012436754,0.00030976782158569565,0.000853352868708362,3.1536313475043027e-05,0.0002673641849240044,0.0013849486419512138,0.004517804827734662,0.0002410542187526113
Can,13,2,A,Black,3,0.011227049774613237,0.0025430825160315893,0.0657962640527353,0.011160395169714335,0.018306893935317366,0.03378075137625927,0.0016331537834728142,0.00045597619827269896,0.00016615454993381215,6.219541646444546e-05,0.00010968515192360693,0.0002810961619401871,0.000737359019698007,2.302583491505355e-05,0.00018635749273876698,0.0013533886130674675,0.0026632796574362428,0.00012526069314256201
Can,13,2,A,Black,4,0.017699661076704745,0.002452137430929191,0.06481534700903693,0.011042867994450551,0.0409287056246605,0.03361691207109864,0.0016017180509952209,0.0005822279990612347,0.000260529757020056,4.2575941966221744e-05,0.00015065597984234623,0.000308530516602607,0.0009067168987938399,7.205125550118422e-06,0.00020307585073599293,0.0013252394102086992,0.0047945019365599586,0.00014541399917543125
Can,14,1,A,Black,1,0.02304244328049317,0.009002586448006075,0.0345737245106645,0.02417937807987383,0.10761490487758969,1.4201451818241528,0.13186726930026324,0.0175686477645923,0.011565842818790025,0.00025553590047591555,0.001312909812428329,0.002251746024750472,0.16445524117411867,0.003806966653171365,0.00044668314826826384,0.006715581301119966,0.0035791177439428445,0.0009461118895228155
Can,14,1,A,Black,2,0.03643407588938321,0.009190276030615995,0.03949949107514345,0.025350373439217557,0.14545487803241663,1.375388092700996,0.1305090113656031,0.017071680305545383,0.013545808092363675,0.0002390263803904259,0.001393384653584598,0.0015724560338332108,0.18602557939717493,0.004011256006468532,0.0006095536716542127,0.003977017709883057,0.0031599102572469357,0.0009237200323548375
Can,14,1,A,Black,3,0.042597805070414406,0.009759544360245743,0.04235603421127291,0.026930627284259715,0.17171063414360857,1.682129262255686,0.13414717141618435,0.023677953952851567,0.013857165041555451,0.0003736346557774059,0.0015239617443868626,0.0012397703210171212,0.21616927063615426,0.0038459821227542594,0.0006690314683563788,0.0043696417583864835,0.003669991619211224,0.0010758728227022241
Can,14,1,A,Black,4,0.03307180157304819,0.009728616898364583,0.0395366884293097,0.023389538316119236,0.1357862668103433,1.3056383470521153,0.12151438977062952,0.01818160490209148,0.018291666015223508,0.00026002920008120974,0.0014388855750048011,0.0011370727762809532,0.22305239050272965,0.004190181665381917,0.0008820493273680342,0.00433082951765546,0.0029628868063523973,0.001048932949535778
Can,14,2,A,Black,1,0.019079373835566002,0.005299811903699295,0.025494380816292475,0.018005021726518317,0.06136606849691823,0.7373462005311076,0.06985159737618801,0.010362892075631252,0.0065101164641609395,0.00010054552810618677,0.0006917749597489724,0.0006577190682586747,0.10733279354745583,0.002113445342123078,0.0004365140481106348,0.0021282091453324087,0.002029810852844012,0.00042794093927066485
Can,14,2,A,Black,2,0.02280261013209805,0.005313016321502702,0.02325299631026665,0.016890335051249716,0.06882510419932912,0.7233131825838293,0.07679760617507311,0.009483476061766487,0.006895442761202951,0.00010434481691234836,0.0006932923558031829,0.0003770799214309413,0.11293676894210436,0.0021758222125840077,0.0003794670486940441,0.0014799736740036741,0.0011972609825272001,0.0006286361162750434
Can,14,2,A,Black,3,0.023035057020923053,0.005742004729241023,0.025718165445344415,0.01754570034691502,0.05933000378171733,0.9423677158290653,0.06511502325489768,0.012008689301008912,0.0067133405556586995,9.496200452254838e-05,0.0006362249998633607,0.00038786724299567113,0.12229963397008872,0.0022855418257286104,0.0003802141942977319,0.0013472116307095448,0.0011233245428861978,0.0004935050965717162
Can,14,2,A,Black,4,0.01840501309555209,0.005568136187385706,0.024051259953509638,0.01715951819224127,0.0579681216099335,0.6860230661399809,0.07788551420615104,0.01081008927320343,0.007222296435595229,0.00011399507529317115,0.0006958647427011736,0.00038071176331116633,0.1095280998024758,0.0021573889747704914,0.00046041922378629245,0.001362750728602579,0.0011955131755188465,0.00039782075875828223
Can,15,1,A,Yellow,1,0.028035598435255667,0.004658309324161367,0.34421878007335943,0.01825072914175481,0.018303491105177754,0.2520502523843801,0.24401904500703855,0.0020683070484481163,0.001042784082435816,0.00039058136308763096,0.0003397916602151837,0.003571749817341233,0.010202777555473084,0.0008731618986628254,0.0007130269392008953,0.0051143088538423654,0.001207321145199589,0.0004812829189730649
Can,15,1,A,Yellow,2,0.024372020145473537,0.004899013404040946,0.32526193322005775,0.018687324387495617,0.013694760665761791,0.29158115763003106,0.27455216339799665,0.0023488585580860063,0.0010072162437565282,0.00027504016478263556,0.0002650446282641351,0.001925652540826514,0.010421887075756179,0.0007842122659927708,0.00048556122180354447,0.0026395599833965305,0.0008667165735962394,0.0003548922646750943
Can,15,1,A,Yellow,3,0.02223347420449942,0.004855233408979467,0.31114746373311575,0.018493313441925178,0.015435238464123861,0.2528993259527075,0.2559178897639712,0.0027624293992300716,0.001812877003159054,0.0010208913121189352,0.0008059174194329158,0.0018762884170007007,0.010707944966389072,0.0008019081781113476,0.0008529860182838182,0.0026516076800725554,0.0010937750742433373,0.0006684448294950707
Can,15,1,A,Yellow,4,0.034581321455826715,0.004638532651206597,0.32111470636744516,0.01605466402576886,0.019081418761700865,0.27842198306407256,0.2248755342101604,0.002288895002055386,0.001907743918142996,0.0025339641821395683,0.002983537065465233,0.0016971850881310514,0.011297204611608087,0.0009615880921491147,0.0013602799268370052,0.003275063955549767,0.0010284067130725677,0.002342219488474529
Can,15,2,A,Yellow,1,0.015459797548383444,0.003019843269858724,0.22519560822855392,0.014313562620952014,0.005865755864048033,0.1744518539202923,0.15464603917392017,0.0015015298579593784,0.0005310464345356891,5.441196841156766e-05,8.130848108281391e-05,0.0004644042047550567,0.006034326102730931,0.00044572989839515505,0.00018317213588319275,0.001467538327598705,0.0004097046928389292,0.00028512218486128157
Can,15,2,A,Yellow,2,0.015333800338419872,0.003249751961737642,0.23075154326783362,0.014830968210627505,0.00624254402822986,0.17440521459087666,0.14050197641076864,0.0011611531923132027,0.0004989613153719159,2.9829197291140722e-05,6.505151989555143e-05,0.0003492222983024677,0.0068234713445627935,0.00046247171008147024,0.00013815480455662437,0.0011925457522770117,0.00047025430102644035,0.00012924257617660456
Can,15,2,A,Yellow,3,0.016922219179261417,0.0032470668835147126,0.21752265610064503,0.014339695893946644,0.005985156852174093,0.18322807023118517,0.17082453978869844,0.0012220393569546389,0.0005585822301920197,4.6095137712446805e-05,7.601571428572206e-05,0.00036199519692937016,0.005883203780277388,0.0004874472669557368,8.266619576629265e-05,0.0010701225328190313,0.00036035723413055105,7.635010174086676e-05
Can,15,2,A,Yellow,4,0.02255164639123305,0.0034533334443007427,0.2314249434012782,0.014647265244022262,0.0075681941439649045,0.1789849344742857,0.16377138986959275,0.0013768147895744983,0.0007324382178209636,6.079528137240087e-05,0.00013866717503920715,0.0003782266516569076,0.00749463516597984,0.000464644180002903,0.00014140092548907619,0.0010145183418210078,0.00046672448371563646,0.00024671867732651594
Can,16,1,A,Yellow,1,0.22546734361421814,0.003996062567729046,0.19061651659145834,0.05416963663999933,0.1291254372798643,0.33180349948771887,0.6460484214137422,0.0044371290963899045,0.0015398892570293728,0.0005073370224078163,0.001592813812059318,0.004336247290980892,0.024403517010738226,0.0007005149492262617,0.002219807874828561,0.021986944800755408,0.0036270461751970007,0.0030691739619171108
Can,16,1,A,Yellow,2,0.08139337841951488,0.003423145420185779,0.21779008325352264,0.04278417652273409,0.12400864362701453,0.4454644882028202,0.6843124899294515,0.004162826282129587,0.0024414957868749395,0.0012879820237867085,0.002424733154613317,0.0019711694952927617,0.024545335975104454,0.00039717674298659917,0.002023560827649319,0.0022643705081366278,0.003461673516665843,0.0012332912463957379
Can,16,1,A,Yellow,3,0.3603177624388802,0.010068087885262809,0.6082426797591335,0.04844835540248968,0.5742079558968172,0.8537814012570669,0.6512718142405858,0.008656148713894519,0.006130768095076579,0.002344852719918548,0.0043596133002605,0.00186202892937708,0.04348897187855442,0.0006779589779535561,0.0031207777025814174,0.0028422163447047047,0.008001458277415077,0.0028477220145655575
Can,16,1,A,Yellow,4,0.08033424219673108,0.0032109798225648098,0.13290349561621478,0.03750277542778203,0.12974417028385202,0.27485659879341834,0.46692006198382013,0.004687908544463913,0.0022169183310874327,0.0008692916807536982,0.001714809243322881,0.0025092644700312238,0.02144975943124053,0.0003858214618962801,0.0012595327379135322,0.0022062226469171495,0.0027629113277434004,0.0010071576707173457
Can,16,2,A,Yellow,1,0.03340462054912442,0.0012810582337899079,0.07863596328060105,0.026964129415863028,0.01895298625055409,0.21287663371712326,0.297896032211941,0.0021891921236216754,0.0006932878610624104,0.0003575880792973885,0.000347620610532345,0.0005325036057558084,0.012407305626868108,0.0001450810186178543,0.00032677697246384256,0.0012682355180890146,0.0012482393646665055,0.0004820628729584792
Can,16,2,A,Yellow,2,0.03706639705010685,0.0013801018255263672,0.08673455091628593,0.027132503919983772,0.024927689473785486,0.19027507212362602,0.30712630132431773,0.002273741153667886,0.0008642039773737839,0.002117027805490038,0.0008461483962506443,0.0003377209214844688,0.01185069095086026,0.0001574649880244084,0.00031673066565108323,0.0010800118977258221,0.0014537134372338628,0.0005706751522283063
Can,16,2,A,Yellow,3,0.04080851829812731,0.0015179771175744432,0.08348214231474621,0.029180997377248285,0.031354993719908505,0.19929714633699186,0.3316634284683825,0.002444998271093023,0.0008066342612797826,0.0006773913685761893,0.0005590234407800584,0.00034867087464640455,0.01191594014443334,0.0001851971633382728,0.0004334752214342739,0.0011989977211526613,0.0010030745417610972,0.0005130984664351985
Can,16,2,A,Yellow,4,0.03890453863447967,0.0019711283019654066,0.10051875054520126,0.0336400283463792,0.025050254053496517,0.2336866163184413,0.40824305259826416,0.003053974904612162,0.0016397441783808225,0.0007184443432159001,0.0006431267736615665,0.0006004440705116909,0.014548853318227407,0.00024023125842672014,0.0007119067484408962,0.0015374934853277008,0.0011419688998539933,0.0004918341693903476
Can,17,1,A,Transparent,1,0.005335800362831856,0.00042743175419418874,0.00540664297513711,0.026604087625294252,0.04922767595770128,0.015745484119420266,0.0012001374929200522,0.00014554554583572567,0.00027322232192395743,6.674873986200087e-05,0.00015640391795756668,0.002599423597323073,0.00019689974149710463,1.0526828266414183e-05,0.000270328819946873,0.004717493072284589,0.0008466870165703998,0.00016384479307898067
Can,17,1,A,Transparent,2,0.0023100959785563634,0.0011010120728660432,0.005673858069924955,0.02731913280770055,0.042178020955821446,0.014959003718701326,0.0013192448285694247,0.0003041574852164209,0.00025071812896850854,9.418515716268547e-05,0.0001297872850661652,0.002725023155122051,0.00023807130845922815,3.1845845013346944e-05,0.00034311911725751215,0.00496348651416553,0.0011787639601348106,0.00018002620555328898
Can,17,1,A,Transparent,3,0.008436664132877658,0.00065655107215238,0.005282597564146187,0.026671936807364842,0.04037144088729895,0.015924881205922514,0.0010638678057596981,0.0005049339256033202,3.773437562446063e-05,0.00013796891375241328,0.00024903461916866786,0.0029559746854942053,0.000256826174535815,2.1063645944077647e-05,2.0122711390192547e-05,0.004927036024098143,0.0005953469061763158,0.00017365054003568516
Can,17,1,A,Transparent,4,0.0032506661886893434,0.0005129785873715071,0.006983466713603941,0.02784208962417681,0.0383263562822638,0.016892395155929302,0.0015554814315186859,0.000693198710585783,0.00042661497746255124,0.00014709211104927978,0.00023337816917132938,0.0027955958249342465,0.000206758552347216,1e-06,0.00024667290122230303,0.004942005722884717,0.0009451342084548108,0.0002617198476574071
Can,17,2,A,Transparent,1,0.0243930113613423,0.0008086123951828788,0.04210651624176195,0.03261926138612126,0.05667147847307896,0.0268700081839112,0.08423266929997593,0.000886104718741885,0.00020841948187099967,0.00011124672285344935,0.000336836522079317,0.0006920090460901086,0.002177759434371893,0.0014303147053841491,0.0003019573668158818,0.0032397706991083735,0.001981800042205,0.0005658728788119125
Can,17,2,A,Transparent,2,0.027339829606277424,0.00046515755961065513,0.016874628363023732,0.039587791920105246,0.07446618093537366,0.017071006319414123,0.04306017877538097,0.0006273895757762482,0.000284573697979713,0.00028121104566137617,0.0003427496695644522,0.0006116500886868129,0.00065074552478238,0.0005086809011792161,4.876957835789976e-05,0.001691013581163988,0.000782039175555233,0.00017616121027050477
Can,17,2,A,Transparent,3,0.01259443552643783,0.00026283281819211666,0.010135431406728686,0.028146991128201636,0.029327217987002774,0.015340071420231112,0.014887360483376052,0.0006286696171680016,0.0002646334223291191,9.722471576687068e-05,0.0002914158651772906,0.0003767429915712273,0.0003053717063280008,0.0002054058814702148,0.00013221738314410603,0.0014242553878077513,0.0007819295970384754,0.0001492611018786494
Can,17,2,A,Transparent,4,0.01086691274405233,0.0002985465498905687,0.008175451824311307,0.028391517782621768,0.027649888123552457,0.01258594365567565,0.006389593656372637,0.0005555275736875773,0.000206751403722574,0.00015788949319632986,0.00018013387493268448,0.00037666400277121715,0.00022273806261163785,7.32000871028105e-05,0.00021290849840233269,0.0013497270154175223,0.000655538606738274,0.00010537449694371816
Can,18,1,A,White,1,0.05478340472898937,0.013778507037264201,2.649623399206707,0.014637088866647245,0.06383154920781581,0.9746369822530648,15.692318356559646,0.010651793266581963,0.0019944595757767475,0.00014013054218881544,0.0038262395996101497,0.010527953894573717,0.1011780250587069,0.22245895881975974,0.0033756529382766493,0.0782281047429102,0.011994148534146975,0.006971385936947154
Can,18,1,A,White,2,0.033525596642016924,0.010522678929185124,2.811724036959133,0.023953152386207866,0.06254570336306736,1.0159087474273647,17.313156209040606,0.009966264789775778,0.0023434824793384496,0.00014577411819192686,0.003801428900132664,0.004427746145118265,0.07839077162493245,0.23074176514686448,0.003120601782616104,0.012705271333645298,0.009618197612033134,0.005383409669016682
Can,18,1,A,White,3,0.030407983970013642,0.014467890954193126,3.0223008439908936,0.021456845789736625,0.06146005888262964,1.115225506974186,18.729313399149557,0.01161505781600888,0.0021471232151157767,0.00012148065179220216,0.004114976615439191,0.0031973502050060935,0.12593533381660518,0.26666908379925347,0.0029511055077682973,0.009156917527812667,0.009940497819332312,0.00535221679153054
Can,18,1,A,White,4,0.041988440432585594,0.011917356146990288,3.051158562911259,0.022384051136144976,0.07379154307958982,1.0347343538408682,19.149278591015143,0.010580964096575477,0.0023137969646862076,0.00023536255941221734,0.004221713861123644,0.0027396131158240414,0.0971114870449622,0.2665414570530352,0.003035945323520162,0.007666931710822184,0.009475359336600353,0.005444699746352334
Can,18,2,A,White,1,0.020753866494071505,0.007148844916700518,1.8470077443733777,0.016969464303349842,0.03781028651825915,0.5675354413917931,10.715001750487167,0.006772844951188408,0.0013532416776513023,8.525302864309364e-05,0.0023541502883970694,0.0005598672491847429,0.09622190211348276,0.13349119148304733,0.0019092014922461546,0.0032179531617504893,0.005043974659243903,0.002759612076299541
Can,18,2,A,White,2,0.021899956220596855,0.0075212180762166325,1.96582968463841,0.01742989111999771,0.03623901176024018,0.5192543293406602,11.495803566056688,0.005245816963438226,0.001429887963578365,7.129499689871378e-05,0.0023646526926235922,0.00037618890420874223,0.0782819433834185,0.14899952075168524,0.0018623594369322025,0.0018164383716436161,0.005383222598218849,0.002886080387477255
Can,18,2,A,White,3,0.03397184179457415,0.008836174630987143,2.155173759190847,0.017775272220291592,0.048019908564301994,0.6359910608518569,12.703365168057422,0.00713567608570937,0.0015062141667407294,9.396742628746045e-05,0.0026694453354620972,0.0003784363580361861,0.08508591057900976,0.16464526224176515,0.0020360165740797554,0.0015897729869082733,0.0053201404869897264,0.003078357749137364
Can,18,2,A,White,4,0.024009101816113314,0.00892801945047892,2.1210833008810357,0.0187361988597986,0.0420333115280298,0.7038823660251059,12.278505852414106,0.007279002427620484,0.0013093749655183062,0.00010132253704026258,0.002613092457293708,0.00037737441114325094,0.08809471542593297,0.15186412375306518,0.00200244460899572,0.0014253098512933067,0.005507961745099251,0.0030597184817198007
Can,19,1,A,Red,1,0.08814689750060585,0.005493489221396437,0.19919420530730447,0.02419507463124838,0.08735028279476045,0.25601479372647823,0.6044794778647216,0.006577240137848024,0.0023434667000965287,0.0002339066393544734,0.003173668106161711,0.016924975375600147,0.9264948527324072,0.007796296964962193,0.001578781187963497,0.1748740276608984,0.017760981718858877,0.005371037142797719
Can,19,1,A,Red,2,0.09346263057115997,0.0046605883909711645,0.09705602028777291,0.018805366580432095,0.10700760142235241,0.26908352253883533,0.14279720996679743,0.006590426404833433,0.002830257922815244,0.0001907020102585207,0.004294254933566596,0.006734357087210679,1.1426411743950644,0.0005140152002403665,0.0005140552997353992,0.03241741416204784,0.0164858216606498,0.0034158665546493976
Can,19,1,A,Red,3,0.09640209845297225,0.005208668264319454,0.15276347632489634,0.018201201964680468,0.23770023002398108,0.31701938549552033,0.14573913564561636,0.008488249985448884,0.0039019980752865065,0.00026907898462145486,0.0032631176297279337,0.00551802911909575,1.1709513425884424,0.00018221008843092654,0.0007532039276056426,0.018580966235938065,0.017000457949966283,0.0031669197767493907
Can,19,1,A,Red,4,0.091189269422209,0.00439038956908122,0.09933613374323506,0.018050033503426346,0.12841651370503462,0.2605056066255869,0.11027770980533615,0.006146033313188344,0.003702577411347673,0.00011777753170422059,0.002002528623040968,0.0054900090764930555,1.0706625677963215,0.00013835847936628228,0.0006901629777790328,0.015282595166216575,0.016025518856242132,0.002575022321210734
Can,19,2,A,Red,1,0.03809868493039728,0.0025800622307888873,0.0525696083503789,0.01695379413287744,0.05008791532461274,0.17374376418007317,0.07775399794305501,0.0035608128928550247,0.001270291168633324,7.20396181960562e-05,0.0007451309692759762,0.00047543824442208496,0.5708263127938162,6.626741024443195e-05,0.00032071565731875174,0.0030524393032153574,0.0073886819112752205,0.0007344813532176943
Can,19,2,A,Red,2,0.035348408860493334,0.002262364044850351,0.0471716589541733,0.0184142180533505,0.049794535507093035,0.18481460792762205,0.07841181061761247,0.003151162412129212,0.0014260236388043614,9.575070902776411e-05,0.0007324217335653459,0.0003027044849907486,0.6173842012744324,6.864425879836848e-05,0.00046017774428616485,0.0020620897399069612,0.008071981496412932,0.0008553911772502053
Can,19,2,A,Red,3,0.04574974437848566,0.002507117022119538,0.05202485045928544,0.017516430262054065,0.050483172569965616,0.18783477580000582,0.08560286001130823,0.004190725617600365,0.002023474684041471,9.614730016866572e-05,0.000887812095855585,0.0003651128757723866,0.6907253272961557,7.286935147800813e-05,0.0003543157787613817,0.0020991627835111005,0.009691753961301026,0.0012074799893430478
Can,19,2,A,Red,4,0.04755104977411393,0.002610825616126252,0.05634056186589313,0.017768870286185807,0.04137906403913211,0.18582066785224846,0.08879682456825924,0.0032379005139927153,0.0015950235414952864,8.894362702069557e-05,0.0017960256824972537,0.0003654421371041781,0.692726704269785,8.037066271426051e-05,0.00023901097262892147,0.002088813876572511,0.008546806439518741,0.0006955767807168035
Can,20,1,A,Black,1,0.14205994027190322,0.0054004126560439425,0.04806194453443225,0.026720533507752723,0.060041360943823056,0.15155951501242912,0.02832011253725019,0.005226952872611754,0.0010270489499542516,0.0004173249390140592,0.002920994166253184,0.009880021977430063,0.18996032224993994,0.0023149112539078733,0.004003026777711925,0.21200560067891333,0.016319859040798315,0.0077894153634790325
Can,20,1,A,Black,2,0.02554672552010239,0.00107866705419966,0.012964896955637904,0.022159388682957446,0.05953413230194431,0.07219015072625497,0.00045852491391249004,0.0020427723191420526,0.0009624587648878167,0.0001831421662067901,0.0004907049386588433,0.0038426300993502026,0.009901117711648633,6.301229588538963e-05,0.0005135041362803814,0.01833407491329983,0.0015411205287404926,0.0012949085399806908
Can,20,1,A,Black,3,0.012775832286777946,0.0007177977000294329,0.010145085732780666,0.02000533603232161,0.03742215206591534,0.05460032571167108,0.0002728753305789729,0.0012015282434519508,0.00041658743847095155,0.00010400503184517635,0.00025180464852758776,0.0038486868954846765,0.004995653995764984,2.9194390037705423e-05,0.0002554732421890308,0.01094557975443254,0.0008265849178869465,0.000390478423327816
Can,20,1,A,Black,4,0.01716247321910207,0.000923743894366358,0.012132517045578713,0.018742421806378792,0.07749194216150798,0.05713689869100911,0.0001869501771595388,0.001360510345967217,0.00033043482248585395,0.00022812120470290517,0.0004429684633203523,0.003547049587594978,0.006314894209646211,1.6913174042976546e-05,0.0002999160242323453,0.010596574818050496,0.000882717546393675,0.0004668334414877088
Can,20,2,A,Black,1,0.5090136750589659,0.007964166956109008,0.06074933556480739,0.04589170590102603,0.1622676630476625,0.12154529214868583,0.001760478048326452,0.005707499760326271,0.0008028512789157703,0.00046465011312416584,0.0014073537617840747,0.0010451231806021066,0.015456543281880564,0.001253187878325982,0.0010024605427534608,0.052062236523449976,0.02380018625267732,0.0032463303061691868
Can,20,2,A,Black,2,0.10070901114140013,0.0012954445893296265,0.009581003993458797,0.007034172081236821,0.08552344380522403,0.07193133273255338,0.00019460848002889262,0.0014765711031217749,0.00027580954007098616,0.00019521155693751733,0.00039421898907481294,0.00042380796368932816,0.007369353669124907,8.250576035792278e-05,0.00023673093036314074,0.0056567820051744945,0.0016384729554922454,0.0005472377442557282
Can,20,2,A,Black,3,0.040457363499146644,0.0007793195996537716,0.009246961199967128,0.01593397833893829,0.07730658747373993,0.09118742594643729,0.0001693560984271165,0.0013437863816715228,0.0004661717454224999,0.00028845202926408694,0.00036912547817539613,0.00025947923149194997,0.006382908206889743,2.108198209280464e-05,0.00037548060629086504,0.002277290884866002,0.0006533049132111951,0.00043556592831562414
Can,20,2,A,Black,4,0.042875845586382154,0.0004620357699221562,0.007842420307372725,0.014483370670407735,0.05802132374320657,0.05714632666749587,0.0001720289034349758,0.0006645991759511754,0.00012899185916659232,0.00010674720289004549,0.00214134829271869,0.00038475673912659433,0.0038466934110210384,1e-06,0.00018979981739506775,0.0018676075595090722,0.00030425900683101023,0.00038993484142149946
Can,21,1,A,Black,1,0.6183197593364336,0.012788874293759625,0.061551523873930855,0.06113785585736361,0.09337588334710728,0.3897700404243971,0.005587460939735999,0.01768299658160171,0.0014219848557869511,0.0007763807063714259,0.0062910649500972785,0.02426719307384166,0.04310792289239913,0.005058702300185267,0.009445231704498501,0.5625234826105574,0.0304926356423973,0.021209203472700573
Can,21,1,A,Black,2,0.032628184089216195,0.004834841514445792,0.031120142055111877,0.03745931243156275,0.1483919604467691,0.49580165424414874,0.0010443292575184045,0.008864594514001916,0.0018152167302320848,0.0005347316137831328,0.0013482754560454947,0.005490316186245948,0.04989932934502734,0.00012383760094735908,0.0012604843556025763,0.022235714596606317,0.0032365741514699866,0.003940963174783066
Can,21,1,A,Black,3,0.020578394125169132,0.004790830518608,0.023628950964048868,0.030482595451131193,0.1041081298556752,0.5660076683703656,0.0008301734760763094,0.0056698878174542885,0.0016611851685514694,0.00034571441010635063,0.0006099114569571515,0.004855188652373225,0.09066057566936944,2.4025139908594683e-05,0.0008851279911139729,0.012219358453335155,0.002281172505080256,0.003151505247483911
Can,21,1,A,Black,4,0.019373358511283384,0.003699364935265356,0.029296611710608208,0.02952796226905208,0.12523422529140513,0.39056264219788955,0.0007908320603104518,0.004518919603855613,0.001498244755504533,0.00026988512661696364,0.0006036080819921027,0.004172494494148977,0.05639137234660355,7.29413603134884e-05,0.0006893773056915682,0.008316592889213218,0.0015655354777559679,0.0023787552591004874
Can,21,2,A,Black,1,0.03376390806852387,0.0045706460997932494,0.03128857335048891,0.023841640540947902,0.14368947720119205,0.5158931555752116,0.004903117520679378,0.006891132545730671,0.0021730022871101124,0.00039145651781091387,0.0062351898216195705,0.00038569527730810484,0.05185534689273388,0.00018274242967499261,0.0008377263819055236,0.0036091428035688313,0.0034722417200343508,0.003089942243115325
Can,21,2,A,Black,2,0.04978248830287902,0.005155572063324918,0.04117493149711994,0.024023810651549727,0.22481019601963367,0.6462869907230633,0.005800559062694255,0.008035247758934681,0.002763115268595994,0.0006657107206145734,0.0011575043828373581,0.0003800338236854107,0.052242692137570684,4.609756237756807e-05,0.0011953173187711375,0.0031694274265665445,0.003481582195116752,0.003713146251961559
Can,21,2,A,Black,3,0.07952102274840543,0.004890541338776644,0.03232333609035092,0.023893475245857904,0.268239527160486,0.4825461040373147,0.0008304330444182953,0.0074214559312781765,0.00233789645440454,0.0005976031241006365,0.0016101199964992268,0.0003127149146703149,0.05617399679298412,7.96581227138174e-05,0.0012024374592384804,0.0042622150360008635,0.0034549475844681534,0.0032446205119458244
Can,21,2,A,Black,4,0.11909610236078329,0.0057699297808978915,0.060704108473263144,0.02313120580196599,0.4926018501641583,0.5316069078924118,0.00414568170091292,0.008148373066584088,0.004558979574380103,0.0008287372649759892,0.0028256388561097483,0.00039740350502609885,0.05057006468396783,5.856082146339057e-05,0.0022949630424781587,0.003436392818516986,0.0052273403570278106,0.01012002229096308
Can,22,1,A,Blue,1,0.03708486244634184,0.0043631565519287,0.03510756681965029,0.027741059802377278,0.12788860747262454,0.1433272958347723,0.23637024447644484,0.002358544592588658,0.0006678273882893527,0.0003328107949364186,0.37291439402738186,0.011556312735875152,0.0067187567929410524,0.009827775490572876,0.0033541872127226956,0.06140086962576294,0.004764203949740828,0.003085693104063792
Can,22,1,A,Blue,2,0.03033454172846357,0.003573283958840262,0.031836355963746114,0.02038308415893967,0.10583797762896091,0.07870191560812456,0.3093432149399446,0.0008840737958324101,0.000504545046244917,0.00022921168791021127,0.4058636515867695,0.00568127196889822,0.0027283066897915076,0.01110464458893545,0.0019824695674386084,0.016086236810015468,0.011402179955955256,0.0009906925033170166
Can,22,1,A,Blue,3,0.02017621965001737,0.004007658729263911,0.034833058276865156,0.02150882787989824,0.07225090298032716,0.10058104721835447,0.33176086375424096,0.0009857737024309514,0.0006926569411019186,0.0002480732340990424,0.4345659391625427,0.004899025417127542,0.0028432314113578275,0.011851194943377403,0.0006053679490196886,0.011922969766760173,0.0037411130405044834,0.0009045998598727629
Can,22,1,A,Blue,4,0.018802687202450968,0.003038141190976742,0.032570262353873766,0.0215534805671355,0.07573795583027854,0.09341542825238668,0.3265211346406954,0.0006997922512053674,0.0005883404424330312,0.000257189073106965,0.4221451320345552,0.005339619199978138,0.0029650527881860123,0.012391143275878579,0.0008066758142314595,0.012329777543737349,0.0016188835005066526,0.0008791719450494135
Can,22,2,A,Blue,1,0.01541991529509755,0.0034301564162818768,0.02857014907152363,0.019977820779668212,0.06272814326644373,0.07788430108194008,0.2784680801369659,0.0004964143470244341,0.0006810613118249458,0.00010591386775313306,0.33023869372804276,0.0005625466479860656,0.002507861131217494,0.01010892773908533,0.0007999625900788363,0.009378896164399875,0.0009714019844903496,0.0007877234665937143
Can,22,2,A,Blue,2,0.01719606001695964,0.0030323587056389294,0.031095553720729096,0.018694830346886616,0.058433195796043697,0.09302409705650644,0.30277382012808957,0.0008805701179824799,0.0007300565993611142,0.00014533020081041752,0.36717636091580896,0.00040559022241968824,0.0027997291708021757,0.011440853889908585,0.0008229392355117879,0.0028678546468613522,0.0008380795887063697,0.0007606961629143957
Can,22,2,A,Blue,3,0.018289614570036288,0.005871992630548795,0.031749089668555316,0.01914829951884128,0.07926108525790199,0.09584105730392738,0.33607352250395384,0.0006888868679909712,0.0008886985040590702,0.00018088689901147779,0.38046161016284163,0.0004299102560525819,0.0028461427508342783,0.011211795594849826,0.0008455325075206149,0.001909939817982417,0.0009123734233452473,0.0007168273253704259
Can,22,2,A,Blue,4,0.032815779594485076,0.0040043363854031675,0.03650414782423803,0.020684177092706,0.15567962842901278,0.11669052482849579,0.35143031197922614,0.0007827809318949878,0.0011887957953544237,0.00022029659173439093,0.41174404815339716,0.0004695115206800916,0.0031899610209429594,0.01219100234122854,0.0013039394406907288,0.0015539291501834526,0.0014108605562519806,0.0010256777072488394
Can,23,1,A,Black,1,0.08668330642705828,0.006392927229985143,0.14561678426354308,0.018967545674568948,0.01658442333403436,0.3393354259596266,0.0024372765231618116,0.003337817899104166,0.0006930763094085176,4.402129120437573e-05,1e-06,0.004116835335124042,0.041069418483373796,0.0001789696585810133,0.00045024150753149425,0.01080489307930707,0.002403793331274447,0.002062030079456622
Can,23,1,A,Black,2,0.0013931112481785617,0.00539144412235934,0.13997326372500613,0.017220235568296948,0.015069651341121894,0.22109222747661966,0.0021949648465339217,0.003100643333358684,0.0006625972399885052,5.76464546657311e-05,5.885413360235558e-06,0.002360407261686883,0.02518173778611595,3.5254622985761196e-05,0.00017178191211275279,0.002062226320659324,0.0005354396614545434,8.117595802513159e-05
Can,23,1,A,Black,3,0.0001896840435149057,0.005769493331527461,0.14110928296395284,0.0162591507217828,0.019857144822298226,0.23785948479625313,0.0015100305188839671,0.0031916561708302945,0.0006379380289901515,6.513943713267843e-05,1e-06,0.0020594897974943556,0.03022030662294889,1e-06,0.00031790544049130755,0.0021066975718728328,0.0004737258437772078,0.00012228015060759194
Can,23,1,A,Black,4,1e-06,0.006045929716881132,0.14585294155100992,0.01643780186509503,0.011111212308516118,0.25087179513360913,0.0021265832277422513,0.004120971730528571,0.0004857803890949829,3.588893061476663e-05,1e-06,0.0019310813812747803,0.026367819644686753,7.066986743678063e-06,0.0002623399853539427,0.0019824727784561297,0.0003413758728810981,9.231690189085838e-05
Can,23,2,A,Black,1,0.006169201078805026,0.003750867077014708,0.11074213246192026,0.01256965136053363,0.00974026360364125,0.18242985574373888,0.0017069535811174395,0.003374284900916101,0.000505808788513351,5.617773594347179e-05,7.470515565736548e-05,0.0005032810447189047,0.01977307902564935,4.956853011049979e-06,0.0003639451295210004,0.0011683700711697504,0.00030116144032333296,7.85694480079713e-05
Can,23,2,A,Black,2,0.001527693088720571,0.004704753033046098,0.11229347217583105,0.01102755531446549,0.008131442827617477,0.21180513190338876,0.0016021024839842806,0.0028874074921644553,0.0004898462117811827,2.2166018701789026e-05,4.595421495255637e-05,0.0003818018298271167,0.019937266862581456,1e-06,0.00030550417671496315,0.0009974452174741914,0.0002460425726879214,3.998054171965603e-05
Can,23,2,A,Black,3,0.0005424749377357142,0.0038249102984648834,0.11296865173882077,0.011325498225044387,0.008319563829697693,0.21142918102385705,0.0015961500649017666,0.0019857934672788792,0.00046591672302091525,3.182503242308127e-05,2.9051216811913943e-05,0.00034428673314046345,0.020114831466307454,6.618403439133521e-06,0.00030661103913816735,0.0009394631306058859,0.00027794413989895204,5.281606242971051e-05
Can,23,2,A,Black,4,0.0006658592036502718,0.0038895473371514592,0.11051765617660814,0.011230250737590713,0.010208663939197112,0.2030059406649171,0.0016233813197178539,0.002644799184320516,0.0004410065266786087,2.6060749700177282e-05,3.243879731112307e-05,0.0003587050268171667,0.02297756940007298,1e-06,0.0005281505613218341,0.0010706474688600273,0.0003144460209207947,4.447212974527802e-05
Can,24,1,A,White,1,0.006452964927034706,0.0042878499050301895,0.05652431544788842,0.01787095297842536,0.039039365083170165,0.0593326617841668,0.003093148442123203,0.0004975686158323797,0.00028705452693857423,0.00011647581472881897,0.000507914363853775,0.003912949187767226,0.005482816715508784,0.00010635905728920401,0.0002605721937315874,0.00802728934784366,0.00169861602189057,0.000924086147065688
Can,24,1,A,White,2,0.009042543387409535,0.004388844699303532,0.055950261534623756,0.014957861368320677,0.030627909959134267,0.052481898663785206,0.002586078855925735,0.000579429192761022,0.00034733424374964696,8.899755365899654e-05,0.00026682029343692653,0.0028632978028515247,0.004837775885323434,9.321115750786364e-06,1e-06,0.002980846755526886,0.0005269275740635199,0.00018339225998808024
Can,24,1,A,White,3,0.006026765613192673,0.004154480278007511,0.054528484668800115,0.016819484543956452,0.03416597535030987,0.05022817338403313,0.002734854420066353,0.00039500301496791146,0.00020593613711253217,7.542665824397249e-05,7.355147547737545e-05,0.00242581942669625,0.004831924377428724,1.306111499134936e-05,0.00010253102034732875,0.0023791878645086193,0.0005977409351451732,9.134944068242781e-05
Can,24,1,A,White,4,0.00384572089253361,0.004117922334956367,0.055382901164763895,0.015387751656251246,0.0461106002278649,0.047013912504617617,0.002701072326113016,0.0005979171360658864,0.00015367463941972365,7.027114136893173e-05,0.0002974872929981767,0.0022131689486451895,0.004882633880261906,1e-06,0.00032503360062881943,0.0025762580149179585,0.00027241027734551727,9.820729148522378e-05
Can,24,2,A,White,1,0.005037361711243023,0.0033053467173515447,0.045524853335947996,0.014789089437863546,0.034797443373210495,0.038119142391966405,0.0021192717237926953,0.00027820880345939754,0.00021211221776982125,6.894949767980077e-05,0.00017211432887930965,0.0006970330339433549,0.003737747784314454,4.747667530411939e-06,0.000276015976613274,0.001495209356390736,0.0004339329790569229,7.111163773896047e-05
Can,24,2,A,White,2,0.004523302385459453,0.0034347692773874826,0.04421918483353618,0.012161195774377404,0.029735751777341654,0.037204359664578794,0.002138081376548311,0.0002878643286392437,0.0002010854310533027,8.710602739823074e-05,0.0001342470580453115,0.00038092619789048565,0.0037160501324356564,1.1485105066029023e-05,0.0001343164383961633,0.0012066703183183276,0.0005157509341265966,0.00010040626775152023
Can,24,2,A,White,3,0.007249849429289641,0.0031206255901681276,0.042024065377513554,0.013440241126893718,0.041822385333150115,0.03508331703241515,0.0020187185259225534,0.00028343001046597687,0.00017310230931680433,7.419759994653678e-05,0.00012554107096277375,0.0004146307903877065,0.003607708619671004,1.0830034954895957e-05,0.0001526679777592858,0.0012254128373065715,0.00046956703496981605,0.0001105789866120401
Can,24,2,A,White,4,0.004590732323638685,0.0029593412677377095,0.040514802225206564,0.011913675964316146,0.028055542565242293,0.03410477885703688,0.0018608646662508796,0.00019471280930934845,0.00012404554293149412,6.632729882628983e-05,0.0001079749094928761,0.00034027585804690557,0.003490609278611521,8.613906273748477e-06,0.00015421400237993418,0.0010484014476540664,0.00037322042671376763,4.8238026739203036e-05
Can,25,1,A,Black,1,0.013998920962970543,0.006651400057751825,0.04135298333131894,0.02706658824571664,0.0517620619214811,0.582437884632589,0.29924863024954834,0.0020745700803676053,0.0011965325018835637,0.00015476382000817105,0.0020993342596681208,0.003158160660442912,0.015846449087716572,0.0019445377162068125,0.0019214908907812084,0.008411629690031048,0.006896567405794795,0.0005572152978415031
Can,25,1,A,Black,2,0.01769612150050147,0.007996069030707828,0.04109391468739232,0.025854744724561406,0.04994601927244236,0.6529684710299074,0.30645124068236984,0.0015920918965132203,0.0011200364565203459,0.0001722755347087055,0.0017388922511319496,0.001977923337315235,0.015634467805387967,0.0019238963376349623,0.0019332752511757312,0.003284351657326981,0.007265482975407394,0.000231431872204766
Can,25,1,A,Black,3,0.014680498130746835,0.007258340754496317,0.042116885134650055,0.026098303943316883,0.04866732165966769,0.7183787791055194,0.2671311975327703,0.00202239006527836,0.0012230657234475121,0.0001211117639753278,0.001467952892990851,0.0017853191766074622,0.026945240635555524,0.001993234943069866,0.0019525406596747174,0.00278716925832372,0.0075619734461957215,0.00030146472506924606
Can,25,1,A,Black,4,0.015303510383143681,0.006163136779436925,0.04203133467554011,0.024664479589475676,0.04031944363837638,0.5334859132487157,0.2608515676050615,0.0017269204441565688,0.0010049886929541466,0.00016674020070812283,0.0014079194376753529,0.0017582850086480003,0.01933301941575033,0.001878282881980703,0.001755686921285123,0.0024341373978813553,0.0067096187602322535,0.00017667383487293507
Can,25,2,A,Black,1,0.010691436630410637,0.004323116274891441,0.02745855844172579,0.018614763374559386,0.03463189150251058,0.3391851198796776,0.16459543593387152,0.001200361935978705,0.0007241206281390158,8.169430625801486e-05,0.001861909051484959,0.000472301802597447,0.009222383538669353,0.0011402338267955617,0.001107968642008153,0.001129585707346281,0.004293153006623465,0.0001680429990916978
Can,25,2,A,Black,2,0.011095403507328065,0.004913005861168144,0.029821459246062935,0.018842451267304224,0.03832110751881618,0.38918100727577287,0.18338159278401892,0.0012356807919387605,0.0008949744301681526,0.00010015300605657203,0.0019314872016970707,0.00042578228589584035,0.014809163449093882,0.0013016866141567656,0.001327430463860016,0.001068967034929637,0.00423295164254471,0.0001977789839548432
Can,25,2,A,Black,3,0.012086669800528069,0.006167967616772241,0.030049676667005726,0.018507317567885158,0.04905301801544817,0.41852086571638103,0.1946415168448686,0.0015342231710026345,0.0008764914657168187,0.00013852782712357322,0.0014084615655456198,0.00040258259557557596,0.01944204775335736,0.0012450673931798772,0.0013027121791533535,0.0010911818805800651,0.004646073645763755,0.00023898807035057778
Can,25,2,A,Black,4,0.012682893938010757,0.005606438059192154,0.030053916673631664,0.01857285056244383,0.055496491458959775,0.3862341269430151,0.17025816330684312,0.0011360635804351295,0.0009583836068650484,0.00010273748679667632,0.0012081679023579644,0.0003940929379882923,0.013572916001367383,0.0010168324270984957,0.0012542288107036937,0.0010917245941909313,0.0043791524072859765,0.00024761621361902696
