Repository: mirjamdebruin/polymer-profiling

Python code for chemical profiling of polymers with LA-ICP-MS.

Background
This work is accompanying a manuscript on 'Evaluating the strength of evidence of elemental profiling of polymers with LA-ICP-MS.'

Summary
In the analysis elemental LA-ICP-MS data was assessed. The aim was to compare several data pre-processing and statistical methods to improve classification and comparison of polymer evidence materials of forensic relevance. 
Four datasets of tapes, electrical wires, tubing, and Jerry cans with 220 forensically relevant polymer objects originating from 175 sources in total (n=8) were analyzed by LA-ICP-MS.

File: data/Data_Polymers_C.csv (part 3 of 16)
Polymer,Source,Day2,Batch,Color,N,Na23,Mg25,Al27,Si29,K39,Ca44,Ti47,Mn55,Fe57,Ni60,Cu63,As75,Sr88,Nb93,Sn118,Sb121,Ba138,Pb208
Can,26,1,A,Blue,1,0.12893051346940423,0.0011705982556632457,2.1427560291911427,0.03286566859610016,0.04968842320879382,0.02085594676550009,0.0006295232100103886,0.000756421399550102,0.0005401347255134826,0.00031367875960081607,1.209613837026661,0.0035724403813228163,1.3832731540764112,3.2783990714042204e-05,0.0004337600480852637,0.007167101234162622,95.21528712383683,0.0007261666742080911
Can,26,1,A,Blue,2,0.0971122277603098,0.0008022725491173084,3.769307496912144,0.033057673862990376,0.02850905665781989,0.019455319358334045,0.0005158525247031493,0.0004986836860693847,0.0006661618263150473,0.00020813932126631556,1.3601652117569094,0.0026572463210069344,1.0792236810186748,4.3532765697293625e-05,0.0003620896398359732,0.003421813524071625,76.9587813091321,0.0003144695053779192
Can,26,1,A,Blue,3,0.10248231460337734,0.0008035555685979403,3.352790269455834,0.03232432817981462,0.042294630049724155,0.018909169302378202,0.0004468484018399477,0.001147416254381913,0.0004272523273468666,0.00018973596317960797,1.2399215981022607,0.002525897571424256,1.0911013366928686,1e-06,0.00023340093398631985,0.0030472047952542717,76.708861042149,0.000395417921447095
Can,26,1,A,Blue,4,0.11114632317015909,0.0008408671425195396,2.2955284942371468,0.029812503997017622,0.04799967422831916,0.01718979836693942,0.000554114457590021,0.0005897821842000412,0.0004475423207072531,0.00019616708768129004,1.2185529583592232,0.002497342166106348,1.0813114413896694,3.5763866594307075e-06,0.00037233986283889865,0.0027510341986458696,71.15059648326637,0.00033905034991757883
Can,26,2,A,Blue,1,0.055024160083901826,0.00044102555373813407,2.264205670743073,0.024222514017661605,0.01607877583897553,0.012684773713444297,0.00024273061899843736,0.00038901183172975395,0.00020926581755578637,9.881080898047037e-05,0.6831042767011343,0.0005559009159886435,0.6008069244916531,6.575743974305721e-06,0.0003100727730568931,0.0015394854185601194,41.70744475655477,0.00011904717184527534
Can,26,2,A,Blue,2,0.07838604409669256,0.0005761852915211127,4.74174201421622,0.02295085276065075,0.04670928965025963,0.012864813318894773,0.00024325429745023348,0.0004236980266587244,0.0003268115429622653,0.00013144365213680907,0.7247873109281391,0.0004139915015517567,0.6151846151737534,1.6835017934619736e-05,0.00024122886428293774,0.001236882127251557,41.52480769861084,0.000278613735872079
Can,26,2,A,Blue,3,0.06725891502384196,0.0005692213589882593,2.994207073109169,0.022305567265299097,0.03539985722831208,0.013604298450582085,0.00026487128258684733,0.0004873304384851081,0.00028729062675282374,0.00015543283934624374,0.7157952336671584,0.0003546865361332323,0.6498468157508321,1e-06,0.0002093464684899056,0.0011515034586051286,54.17340962637427,0.00019038544264842082
Can,26,2,A,Blue,4,0.0792478060153949,0.0006731970811972315,2.4186106138155172,0.024424377061688787,0.039437815668966196,0.014197412950362257,0.00025345419824707865,0.0004051758842018916,0.00040315363668596004,0.00012621810060017277,0.722776320072265,0.00034061747147617904,0.6060060595596349,6.837837398552918e-06,0.00040353543375587633,0.0010946607466981414,41.00313996909328,0.00023117904132575538
Can,27,1,A,Red,1,0.05120941967554292,0.4134676622039253,0.4065763025877856,0.11204987072161254,0.09544162728869014,0.20814264641605612,0.0012948108796084691,0.0045797701854493654,0.005424614314974746,0.00039745603019367067,0.0017073098585390263,0.0036899095168453438,0.006841858585573705,0.00010527700114375805,0.00036818178752306014,0.008149040028098454,0.006110973783611846,0.001271807092674543
Can,27,1,A,Red,2,0.0268233562646303,0.43272071130166795,0.4013359085484883,0.09509521284855384,0.05897721081311356,0.202235796088753,0.0009786706276615391,0.0029111458620037283,0.00502428813211367,0.0003568114663820894,0.0009535410537971994,0.0020896230746065268,0.005993164812599015,5.7202760059197125e-05,0.0003075904603969957,0.003171892093093415,0.002201700826563249,0.0004978733103983225
Can,27,1,A,Red,3,0.020333057039442437,0.45655806023631706,0.37288738780048114,0.10679148899328722,0.03794296780258782,0.2054063826831883,0.0010719254816832192,0.0023748473952213607,0.003663675630817323,0.00024542948435908704,0.0004741900874869849,0.0019850584648749728,0.004821617677861225,1.6382359383558815e-05,0.0002419508091653944,0.0030114087322637524,0.0011858865651710748,0.0003113109560796691
Can,27,1,A,Red,4,0.017737790856958063,0.3939058659201651,0.3430044884849929,0.11594394020272847,0.02946327412141048,0.2001862511610571,0.0009623389576350832,0.0017563880394747585,0.003311828115654472,0.00011126064953606228,0.000833513589700034,0.0019438764704820012,0.005346059351443223,1.0825382102501914e-05,0.00015125463086284612,0.003044371860608876,0.0007867387613967689,0.0003616576204215735
Can,27,2,A,Red,1,0.04156213686064996,0.37521684111264375,0.3929830676374031,0.09981620919515603,0.09240890942418056,0.18687947875536706,0.0011936886420778451,0.0031963635757563326,0.003827274741885046,0.00045876875678378074,0.001514826256526354,0.0013694697425903016,0.004722005015487589,3.7112461206639346e-05,0.0015135973694433702,0.028712525637141734,0.0016455302635671558,0.0022379669719945214
Can,27,2,A,Red,2,0.07416020699145892,0.628529292171862,0.40936296831149316,0.1361812738688676,0.15349961495516232,0.15135941037552136,0.0011018771328975723,0.002894370159173046,0.005070624054650606,0.00037857546143801635,0.0010030215002586422,0.0007545934685178335,0.005789357001804522,1.777004325526599e-05,0.000607091382787651,0.005129798960951651,0.0017929973733202373,0.0007086461631946519
Can,27,2,A,Red,3,0.027625595078006705,0.4614255354741519,0.38589704597773555,0.09137740805158309,0.04014629849827876,0.16840731316020555,0.0008624942665568261,0.002108846463542298,0.003531274683139166,0.0001270964394233753,0.000664401130762679,0.0007460074795247132,0.005457449789860515,2.363073685063679e-05,0.0004124074153614324,0.004346024268028103,0.0014257589258147687,0.00045375396949160043
Can,27,2,A,Red,4,0.03108070503722226,0.3612656406518047,0.35676401703108207,0.09155017815995202,0.052621916205589564,0.2109799731856327,0.0008565342874188261,0.0021339867147027697,0.003268236698739533,0.00014973538987787756,0.0010603302996307436,0.0007638299431398432,0.004928969906416398,2.846694682871202e-05,0.000255551455490444,0.004516154339632992,0.0015497979735295399,0.0004943711352272109
Can,28,1,A,Yellow,1,0.029509062090201297,0.005663280998346614,0.341011430658048,0.013619026761588143,0.04072708444564551,0.28475933723441077,0.8280712599599046,0.0016583285579007613,0.005803383050269332,0.00021220306903076852,0.0017986834034651852,0.002325621466533392,0.006724809281047095,0.028415463495078234,0.0014085730341563045,0.0039568432039802275,0.0011517056394517026,0.001104707629131447
Can,28,1,A,Yellow,2,0.03155837762668001,0.005555945057362608,0.3576899603187138,0.013951525887424215,0.044877961877148764,0.3314090192496213,0.8847225395255506,0.0019247167046760236,0.005874579679157208,0.0002324102484599282,0.0009577926216547041,0.0016051371032751217,0.007080724978938744,0.02916648717369198,0.0014414649685116137,0.0023185674027099033,0.001068959419861348,0.001311917928727823
Can,28,1,A,Yellow,3,0.03045701188319836,0.004919606484755702,0.34843580472140867,0.011904114927274183,0.04091992138044072,0.22909733530393714,0.8873199103603895,0.0020139874661987394,0.0060774801454895975,0.0001639713921016171,0.0009261047567539971,0.0014329187896468167,0.005523556947206177,0.027979780535532434,0.0012941957692749332,0.0020745714817661525,0.0009925368733741725,0.0010918288040386898
Can,28,1,A,Yellow,4,0.03078730758681476,0.005471561652444925,0.34614556482961906,0.011815311149773338,0.04003070096888049,0.2683767543054661,0.8140537558556667,0.001694059108670843,0.004670186319969539,0.00017430955771810202,0.0006678553545512089,0.0012436046089919124,0.007851084650632629,0.028226809407141756,0.0012824590681685096,0.0017604787281107741,0.000880309928716799,0.0011577186339145737
Can,28,2,A,Yellow,1,0.052060073972092294,0.004144926065515246,0.2709753594523303,0.015668157000161685,0.03598560590204473,0.2135685568474212,0.6497890443074841,0.0015685617169399486,0.003880910694284022,0.0001260181171838894,0.00042678491065523035,0.0010425738815921614,0.004829235733122273,0.02049298304731262,0.0010247034154988613,0.0062164467315947046,0.0011045597490506463,0.001065828207980213
Can,28,2,A,Yellow,2,0.028512415980781698,0.003903191239924668,0.2690726135969612,0.013185017260343077,0.03672637854555747,0.18400748357559757,0.639613091156908,0.0012752302291380467,0.0037106252355164574,0.00011195934857311428,0.00036233524462472513,0.0007474921179511017,0.00439228377680605,0.021484260377457487,0.001132215368149108,0.003101970582800398,0.0007168722577475342,0.0009510431627988761
Can,28,2,A,Yellow,3,0.03316370682844815,0.0034970591107744142,0.26486774080812164,0.013270678355655208,0.07479459933263044,0.1900709425365355,0.6208042780394808,0.0011879504999439503,0.0045253489018906015,0.00018335926304775474,0.0005224895200459265,0.0005922180047145341,0.00418780068832472,0.019961210212931457,0.0013018624879262237,0.002480149299198164,0.0008604997685760612,0.0011298104775429214
Can,28,2,A,Yellow,4,0.0282017121011817,0.00391235447189586,0.25997033239871387,0.014168556702114829,0.0373701208342985,0.20359687109473146,0.6086173389759302,0.0013842557027749743,0.0043405180542248215,0.00014732620239719124,0.0003884135861329952,0.00048443675682155533,0.003937548256869986,0.020283277195117876,0.001087333966273034,0.00245192651618914,0.0007633732713811889,0.0010192632571623004
Can,29,1,A,Red,1,0.01354609698190442,0.003056295932907773,0.04421870382560604,0.01842308974674152,0.03800344638617005,0.12398932397222087,0.2480258281251874,0.004329183141981462,0.11986721953391578,0.0005014324314687991,0.0018636674764433783,0.002265152962122222,0.004587480226863582,0.009624186493039229,0.001041141553291234,0.016309070772124762,0.023910501197388988,0.001182740406808501
Can,29,1,A,Red,2,0.011501913775527456,0.0025793923878779912,0.04596858005372539,0.018558992130264733,0.03036351184715533,0.13275142373810345,0.2557202452717828,0.004494976859317706,0.1373708766728273,0.00037647708387374357,0.0009936250521453516,0.0016057736382621693,0.004618480626656479,0.01002225645903989,0.0008000484987737512,0.0069813985609542195,0.014783901763940377,0.0008927478880741071
Can,29,1,A,Red,3,0.030456683820471363,0.004140199690967006,0.05926338177985742,0.020094611165019732,0.06053309773432003,0.14032510133236178,0.29239904029332,0.004749095850717159,0.14876733148236326,0.0007178340749780688,0.000936665636203551,0.0012772075811218087,0.004788496233784462,0.010733201612860229,0.0008641178314898693,0.004482866396988325,0.02047229985976824,0.00087734797872007
Can,29,1,A,Red,4,0.5782953955858997,0.004236210836698669,0.058124054851893404,0.02070617686348737,0.40919184022786304,0.1403388289574712,0.26866819638610034,0.005513468714288663,0.15101303611293687,0.0027330600950536193,0.002014017505752526,0.0013778702437972363,0.0067383144944705015,0.010621831148321357,0.001289478628077078,0.004106921308271761,0.01735685087996743,0.0012158773798060058
Can,29,2,A,Red,1,0.009374548137615209,0.0018766369000341619,0.05284175473069842,0.01978607797523843,0.026251602162734013,0.07685815622342974,0.20254548993648142,0.003326364848343813,0.09844977250272373,0.00029932653439167147,0.0003463643542087589,0.0007090146148890497,0.0031196861653458616,0.007213466173008074,0.0009138055211763243,0.004709834229891762,0.009932140493942119,0.0006559020230830085
Can,29,2,A,Red,2,0.009430971663278366,0.0018642089005080314,0.03450905139512982,0.017979086365194803,0.02325194440805871,0.08886946867162117,0.1918563103974127,0.003257665449055347,0.09072477297787765,0.00037432080177648167,0.00030254067078364316,0.0005521011531112214,0.003178964848172844,0.006944351716839706,0.0007937516576122688,0.002389298864243044,0.011639627371859283,0.0005951220067838505
Can,29,2,A,Red,3,0.007738675915508595,0.0021830658631703734,0.03383914934582465,0.01689324113618106,0.022136462129889116,0.08462791243686972,0.18712708881671072,0.003016550326286645,0.08478381609206763,0.0003632713347955042,0.0002921736932740415,0.00048439494104623434,0.0031457418407540272,0.006915317753356816,0.0007148894043484555,0.0019999481768701007,0.009731045593756434,0.00059833903978976
Can,29,2,A,Red,4,0.007181505296558331,0.0023837755447831564,0.04236548437732835,0.017683841036921603,0.020439473476635616,0.09159153093006757,0.19926571685448946,0.0033197238418115962,0.08022080799723058,0.0004131691107914343,0.00029803511952466885,0.0005021080476714469,0.0027999362072175524,0.0071158288429173195,0.0008920832369267634,0.001942950844381421,0.010322863365752008,0.0006971061207882483
Can,30,1,A,Black,1,1.337065733277363,0.020871044181613764,0.186794833695398,0.11558180872413054,0.33559281612247394,0.5395024361098992,0.005607392537690779,0.029392205996402195,0.0034127510858713464,0.0006521214074051351,0.004231613201237116,0.006192440850727992,0.012653255428444803,0.003863351750668191,0.003015469221237558,0.16026607473462715,0.02974183140407685,0.006193975440880935
Can,30,1,A,Black,2,0.17178629665331835,0.005416587735719072,0.0732999511736401,0.03536141413105584,0.11524034329154968,0.5149621092698672,0.0012113368346024244,0.013177456763060863,0.0025693282840545755,0.00027872150470180834,0.0018493613009538182,0.0024521227188602232,0.007964719321784818,0.0004539254686594357,0.001292664190543781,0.032704667998297944,0.008476195033379666,0.001151912542751773
Can,30,1,A,Black,3,0.13556038644759016,0.005867499050030853,0.17566228119137606,0.03669578961072203,0.16498379290674442,0.4030448178578245,0.0013739828568615827,0.01473353361484546,0.003382369366523701,0.00023304467974887604,0.0009534394229687876,0.0019286399834338133,0.010160326318842672,0.00036961486846730164,0.001300284935540403,0.029675337918563804,0.012674157925986872,0.001122084987871272
Can,30,1,A,Black,4,0.08208614759389411,0.004094863197770002,0.07292672849679527,0.0311174536233261,0.14010265259500954,0.46833829676751093,0.0006870554834304966,0.013236200379553607,0.0027896175344230808,0.00025233897072970404,0.000769915525245843,0.0020128203571779632,0.007855407976533365,0.00020109751870845072,0.001162740079937947,0.02516165557723486,0.007197581954204514,0.0008067279301620302
Can,30,2,A,Black,1,0.020045847949283234,0.00252682184870682,0.07519649356276029,0.02233379173699712,0.07089935326160214,0.29778819821997793,0.0016079893585507384,0.009557514708316707,0.0019166705136880386,0.00013432688279967702,0.00022088374021375596,0.0007881936420158217,0.00510549153585512,7.841170757013403e-05,0.0006186313466637063,0.004005323124398462,0.0050031990825630136,0.00018909527191596546
Can,30,2,A,Black,2,0.01953229503518343,0.002125358545273947,0.04376210013627412,0.02162186615434177,0.07164213573024655,0.2788462359080795,0.0004153463772448428,0.01061858174637899,0.0017152169877669846,0.000193392713960116,0.00019183489861660994,0.0005851610780685595,0.0052405842965271695,3.6992173223029034e-05,0.0007609137458095979,0.002613534196749277,0.0032607752071831257,0.0001760815770318468
Can,30,2,A,Black,3,0.021037173214036493,0.002198456208731439,0.07285193467591698,0.021693797242873954,0.08459306729533765,0.33550156613023013,0.00032870587551941,0.01070180720732176,0.0017033068511238029,0.0002362289266542368,0.00036284386170463517,0.00045956735857652543,0.004934805454446613,2.4451751669773676e-05,0.0009054646995568859,0.0022813504819977027,0.004034325217354424,0.00022085864877553735
Can,30,2,A,Black,4,0.012733605255632722,0.0027105929358901067,0.04537572967283373,0.021662971649708856,0.05955268647387085,0.2825778244580327,0.0002681361027661027,0.008564953778558891,0.0016208246646192412,0.00012363299941004486,0.00013293244956988104,0.0005480546961081225,0.004856431674660615,8.353575170521672e-07,0.0008163095356003715,0.0026017501391157444,0.002888938905756116,0.00016874249914022104
Can,31,1,A,Black,1,0.08202916842654512,0.002805980638902592,0.06187383140808271,0.026365155675027688,0.1403211474621643,0.07505242487650511,0.7057913590236533,0.0027003052454367404,0.0004997465135015987,0.00023349608268426233,0.027330393204462036,0.003638644870413991,0.003139218900053535,0.026777194779826194,0.0061190545770579184,0.07790871351873882,0.014355478296806525,0.004474744363634046
Can,31,1,A,Black,2,0.01943613791984242,0.0010330962958920572,0.051037741617816754,0.02623542670842816,0.10229067455382905,0.06675544058633504,0.6751683024587981,0.000755412433680562,0.0002637016412354784,8.835078570142785e-05,0.0276171777894612,0.002035505856925808,0.0015758442544576443,0.025998264157908155,0.004373186052500339,0.014768898915180387,0.0042221108154087104,0.0017665484869297757
Can,31,1,A,Black,3,0.018486932190723754,0.001611573617621043,0.050694741073345206,0.024999560789274088,0.10831613494311049,0.08017988469940895,0.7056438433816435,0.0006925539483376587,0.0003077328271107602,0.0001315826276315247,0.026793049374279815,0.0017240712760228062,0.002435607382768266,0.02609496611004153,0.004420275671735582,0.011568115451227018,0.005718641314218591,0.0016364730073151685
Can,31,1,A,Black,4,0.025423589749542223,0.0011963077622191812,0.052039668414501146,0.027365631043280127,0.13077757150215022,0.05116888391361488,0.666189045783346,0.0005997717664136919,0.0003151898844090199,0.00021875326314450103,0.027672896953012227,0.0018618522891122899,0.0016230005935066018,0.02633799584165025,0.004311908470186096,0.00998615434962657,0.00643376452280892,0.0017084693586280775
Can,31,2,A,Black,1,0.026857200857944852,0.0011379696528617592,0.0400686563578149,0.022185298119192176,0.08721389942755393,0.049452963480476536,0.45337132310731887,1e-06,0.0002943455151237438,0.00010073129231025271,0.016789935319845045,0.0002455341087323722,0.0015466463458484023,0.01525674567080793,0.0035751103940305138,0.0022058700946051804,0.00534978825186564,0.0010733555941245
Can,31,2,A,Black,2,0.022304066003861412,0.0009875262526819484,0.0366098218855121,0.020446043526212963,0.10853765428035758,0.04578025648195451,0.4610591384094949,0.00027352061037512205,0.0003099545803287068,0.00013615913582972844,0.01669684735388479,0.0005204431259890405,0.0014756394713875138,0.01647630786682409,0.0038079127599701928,0.002107697517286975,0.005078514366103503,0.0011109211177089664
Can,31,2,A,Black,3,0.02530668627086535,0.0009847191780537512,0.0354626951222138,0.02026429811110466,0.12401818064128393,0.04205795390887892,0.4356776595612735,0.00047718343602434673,0.0003642052403275429,0.00016411550938088103,0.016534051239428253,0.0006521023452509357,0.0015707636052605023,0.015961589073228626,0.0038779767411385585,0.0020652872268349565,0.0068047006783255835,0.0011941459041697152
Can,31,2,A,Black,4,0.012754612508433537,0.0009101740700322274,0.03265531437670002,0.020546964901169966,0.06775390544904328,0.04709219584636541,0.42724883927844176,0.00027457987231311367,0.0002768372738255586,8.466615485574322e-05,0.016778316387592015,0.0005668095573726999,0.0013805051808839061,0.015780499390468855,0.002925127892070893,0.0017656154061415064,0.0034564919550812345,0.0010130060161419056
Can,32,1,A,Red,1,0.1315300810114648,0.13170332050514014,0.03446753492494638,0.05248400929172176,0.029155839391947994,0.10499863090600288,0.12566886040077652,0.0038568540229661037,0.08509778023004787,0.00019955960148197472,0.0008272021902386744,0.004313175741148892,0.005025832145655365,0.0024567775584090393,0.0011283634019940087,0.0851006126930427,0.008101288537818099,0.0035338936622410504
Can,32,1,A,Red,2,0.17093522105162018,0.19316013735517368,0.0274199546918212,0.0725678347408368,0.03520690014674427,0.14291806899042095,0.11767226158257857,0.0024156986202314356,0.08273877509502106,0.00012468580979322965,0.00022087846230948449,0.001802603707716539,0.0023699990767000498,0.001440483400832276,0.00019406645633904165,0.013252845862084228,0.004476936157355729,0.0003485599878567386
Can,32,1,A,Red,3,0.0763087317193562,0.11296698665281472,0.04268149543101022,0.04789072167950893,0.03291582645406864,0.12215768241744741,0.12936225923615377,0.002657082902621833,0.08520602276409828,0.00016128365872993282,0.00031210828433969487,0.0014171479752698693,0.0030841524288331597,0.001443316954395762,0.0004975709930082488,0.010383809649075594,0.00539931051727775,0.00042726303201133455
Can,32,1,A,Red,4,0.08080776029490629,0.11371984407464822,0.02842235743572892,0.0544106011442669,0.022278162398021335,0.15450492323524026,0.12947578488878483,0.002615010338868559,0.0853292656211146,0.00015471978429569606,0.00023989834609334395,0.0012460556046914497,0.00271096509079501,0.0013778331175616173,0.00020685229228373692,0.01006031440094196,0.004692791000646561,0.00034187809382429116
Can,32,2,A,Red,1,0.07300212971085263,0.12299846823915331,0.02993306900773924,0.046670756585142685,0.02849032675570704,0.12083353916453711,0.11562843512094892,0.002570785514179667,0.08104217855768003,0.00012377032265613712,0.00015880072741394276,0.0009819216097124242,0.0023610954185928025,0.001276603142102241,0.0001235934971466788,0.002623037562094685,0.0018917895264056578,0.00012057925925840989
Can,32,2,A,Red,2,0.07858991691780534,0.12370092511825255,0.025240298172859395,0.05629363742788445,0.028015561114204307,0.10070814607788617,0.11661343712614974,0.0025794489342653845,0.07864608954228673,0.0001335330929997753,0.0001365064654583608,0.0005590221143782113,0.002370794946143385,0.0012879986925459755,4.53138210000301e-05,0.002144215653159609,0.0023444672508398275,9.990148351757211e-05
Can,32,2,A,Red,3,0.0792281128419761,0.11980443203142688,0.027686904407476978,0.04067174489411795,0.04493742401821913,0.12492062134809617,0.11715647950860338,0.002451344844848139,0.07869448623083675,0.00010744975249932771,0.00016835479143457132,0.0003981671665875691,0.002727840786838572,0.00127539504188228,0.00018063530259404935,0.002001079154912424,0.007220051936967842,0.00011597041242334239
Can,32,2,A,Red,4,0.06757101402693841,0.10545770712820224,0.026893528629622573,0.04610757814705258,0.021432410590331814,0.10253630963504924,0.114034027060513,0.0022226794128222755,0.07494938002544548,0.00011292296373113498,0.00016168104482141793,0.00034355650660407137,0.0025199509871669814,0.0012054161166901566,4.409590833915974e-05,0.0019092316804075996,0.0024891851096329083,0.00010758119188340534
Can,33,1,A,Red,1,0.02691881176583562,0.004125358071635098,0.0681836746261921,0.026261138676765276,0.1284565943565416,0.15477911725554305,0.041951268939673075,0.0044486405534961936,0.00270702959395542,0.0004931815471934976,0.0011116987289253948,0.004544147675331231,0.01684008640981153,0.0013755517096148806,0.001885592480425918,0.08380184254997103,0.00265658432768061,0.0026119936219423977
Can,33,1,A,Red,2,0.022353125338974267,0.0014362618180932872,0.06628418067434202,0.02527087438348169,0.08493416147595177,0.14615913461679278,0.06140425418976273,0.005567140118149576,0.0012385428613845343,0.0003927031015686856,0.0003892443553137257,0.002146477441960809,0.017138466164788573,0.0011225451940241812,0.00047076286389412817,0.005718451692435731,0.002241359598568787,0.000374091481591148
Can,33,1,A,Red,3,0.023018849887398832,0.0021442893773287804,0.08164204532760834,0.025317399591877537,0.10606011831974947,0.15180158440987934,0.04620519250391077,0.004272554439107278,0.0010350896112843312,0.000382348238673925,0.0004623307131746475,0.0018533883567333094,0.02255431951710272,0.0010633727255597765,0.0003147979735325533,0.004322723233204477,0.0019480690459966036,0.0005930275039120383
Can,33,1,A,Red,4,0.009812114690479375,0.0015697083206047114,0.06843519047455172,0.02444845569381901,0.060748575074816326,0.14461875241931044,0.05233891737233044,0.004196596353298564,0.001169589057450309,0.00033873000302440167,0.00034967522290608045,0.0015459940503883152,0.016102709573302506,0.0013124708970639431,0.000412884954904494,0.003523616953541976,0.0010577962470031468,0.0003850565958347102
Can,33,2,A,Red,1,0.03115143236949564,0.003982067685691461,0.10088512819148926,0.024877659644116902,0.12262977296030102,0.2753050892710912,0.044896483494442814,0.006301151251598683,0.0018833405533060779,0.0006959973505403902,0.0008551778712058732,0.0009457426854469332,0.027432289331737622,0.0011596493294686345,0.0007105249250963323,0.005980316931976472,0.002114863372433856,0.0006088165634740081
Can,33,2,A,Red,2,0.03325179925878598,0.0018015693596505405,0.06892176702761425,0.023826207954812512,0.13975781005452878,0.13033988682000552,0.04238648432547104,0.004419442446452774,0.0011987499546705356,0.0007349576873470328,0.001169473699875917,0.0009060402855267682,0.01874391476027879,0.0013608433059119694,0.0008374439621725559,0.004401253048928029,0.001783342393432248,0.0006251693177332016
Can,33,2,A,Red,3,0.015236737864376966,0.0020361708692139342,0.06887374256147666,0.026044206846815146,0.07613263136953297,0.16086652879133986,0.04335334642405356,0.0040331333695141705,0.0010000734548022147,0.0005541889493028334,0.0004095052131703625,0.0007533408703486448,0.015635739144886692,0.0013380118988012533,0.0007367134749452129,0.0037234386272083603,0.0013701855907318893,0.000371697838539923
Can,33,2,A,Red,4,0.020808655220352267,0.0017819684806742314,0.08152147477567612,0.02344996847342791,0.08708766698357878,0.19637031180486406,0.054058035825512926,0.004968121317556755,0.0011677448218095426,0.0008774751874450155,0.0006235877644400695,0.0008020703780186078,0.017498045009520215,0.0012360750979075496,0.0008314671561021474,0.0034425786059853213,0.0016908445956146988,0.00047895834581953575
Can,34,1,A,Black,1,0.02049558847736297,0.00912165014211421,0.15694474654649002,0.01274379343936637,0.052830531985504095,0.7420981848471505,0.004119689513100977,0.01214872640747302,0.0021993275611339384,0.00022196589824976214,0.0009660031844608652,0.002201304209281539,0.11982987236487888,0.00012898795320096814,0.0006610114397821277,0.011910131411230833,0.00283514528718032,0.002394700422096134
Can,34,1,A,Black,2,0.022349020654847427,0.010384550734862868,0.1704859995953253,0.010552426923236333,0.04786763367795967,0.9374450710314622,0.003708134911390932,0.012171537333800346,0.0025810050979231947,0.001056056259888898,0.001953193232790442,0.0012833686977312881,0.10199297431816194,1.726850068259698e-05,0.0005318065414145562,0.004705225687030235,0.001861688475318098,0.00135855505829587
Can,34,1,A,Black,3,0.06677406844004649,0.01138506875200382,0.23273700286734497,0.012705709624355984,0.09502354206366449,0.8743741713463251,0.0037109344657021183,0.012019919137552388,0.003613925919340478,0.00419514921111951,0.0030316382444615527,0.0012862899053306808,0.1337647970446988,2.305835458635347e-05,0.0009972183203502513,0.004336417596410733,0.0036624744340481717,0.0025929735945155797
Can,34,1,A,Black,4,0.03847833757699717,0.011123791339402379,0.18632104493416224,0.012004510113324334,0.05789579709321836,0.936899390510345,0.0038782323517783587,0.01355587568087734,0.003577206284027308,0.004965205815614577,0.002831910225470024,0.0014758308018088756,0.1368517535268176,2.9891823826157824e-05,0.0010007116273482888,0.005245693683358641,0.001924621930106586,0.002277027216744931
Can,34,2,A,Black,1,0.01336650432565372,0.010057425389119518,0.15380378558538016,0.011209183058232973,0.036469336566940944,0.8793749477779738,0.004025435124777308,0.012113101001293251,0.002555086150659081,0.00015212934149330293,0.000240346442207072,0.0006858201143209333,0.11375327408415165,1.5540378126495288e-05,0.0002009794387097994,0.0025962930348309753,0.0039689291727302844,0.00025474498051930583
Can,34,2,A,Black,2,0.015300946178187008,0.010143522647987282,0.17062512090705312,0.01212894891968825,0.046893158257510975,0.8498313353593694,0.003897285132946525,0.012084438562504143,0.002467890468669158,0.0001278129600650674,0.00032664041357968884,0.0005643089725727055,0.12228675948940844,1e-06,0.00019087905692809253,0.002485160116584913,0.001696262384194801,0.00033958590949575306
Can,34,2,A,Black,3,0.020104730892240647,0.00950303695778473,0.17708909429388583,0.011269934897804923,0.050605794268255996,0.7941693098957132,0.003777221060138111,0.011585942616672184,0.002459319947701709,0.00018657219838925988,0.00038204569270690444,0.0005985354938666184,0.1191391262319403,1.9830568160501693e-05,0.00025421033947523416,0.0025973945707462418,0.0016149269031102613,0.0003983564624594844
Can,34,2,A,Black,4,0.03114121664785665,0.010959561128860715,0.2084499075464022,0.011635115846630422,0.06679647572089394,0.9940127810178823,0.005638821610351124,0.013265342208083564,0.003083676323425969,0.000260574924641694,0.0005399637688711165,0.000691765109050285,0.14726245134094826,1.8671439786591263e-05,0.00034935359210392644,0.0028003568499149396,0.0019331205304136496,0.0006090282275908208
Can,35,1,A,Black,1,0.008705599840459204,0.003647410944967582,0.025298340861060902,0.023624705829599933,0.03034381784070859,0.49029734148976667,0.000625737451897521,0.008403028390776878,0.0017952717679762121,0.0002877558589811545,0.00039250774117777134,0.0025878383286583807,0.06017503918408094,5.299810357737903e-05,0.00042781035643587765,0.02541105855559796,0.001458159626144275,0.0014374035697382649
Can,35,1,A,Black,2,0.004346507461959713,0.003027226774837223,0.023020857991510348,0.023142546570665116,0.021561604049634638,0.5547236723276053,0.0006906839411529115,0.006979359301037194,0.0016660683096557324,0.00024802879924308916,0.00015013799335357797,0.001546532548500144,0.06146924436442424,3.60334542364328e-05,0.0003775106851392837,0.005856777260004567,0.0010078187773473466,0.0002286177450695693
Can,35,1,A,Black,3,0.006865175619934436,0.0033805325124076835,0.025373894079519812,0.021644748343634414,0.024416737278877904,0.5141514460041251,0.0005881450212333824,0.0072355853704581825,0.0014159977261730505,0.00010615576895468122,0.00016960976189534516,0.0015980713383564869,0.0839922246611196,1.0137591216656428e-05,1e-06,0.00544448088688609,0.0009742445352163201,0.00015302682229896498
Can,35,1,A,Black,4,0.007740781187269142,0.003125962902688036,0.02498689236109109,0.021811203737265365,0.02805762843491999,0.5163283236840265,0.0007053346066813701,0.008204464961571128,0.0013799308083896984,0.00014619663698159008,0.00016981001695121067,0.0012886051547075755,0.06577597544670193,1.848800837547131e-05,2.275945553220371e-05,0.005690052226177945,0.0009221568926528156,0.00022053113517157892
Can,35,2,A,Black,1,0.008834690174929386,0.0037450122987921974,0.021732452637182497,0.022792910257517538,0.02512797869520404,0.6414779577932544,0.0005497482803333513,0.008351282560885541,0.0016174639720553383,0.00021342398743379382,0.0005738720115849291,0.0012576571570080252,0.08827717682758333,3.4569542854755675e-05,0.00045096508351470687,0.008976439715657663,0.0012903000556495593,0.0008070635519428292
Can,35,2,A,Black,2,0.01713711438804834,0.003569913829520906,0.028088809380922293,0.026938593914148413,0.06441153805071104,0.5808763322622795,0.0008342333737527466,0.007925450631833088,0.0015853874755970127,0.0016777770583753578,0.0009952995296861706,0.0011684577463509345,0.08495644672678525,2.3285644405970088e-05,0.0011472530498553013,0.004616006494455504,0.0014295876743908754,0.0004045493128275353
Can,35,2,A,Black,3,0.09628129501565617,0.00435218734489873,0.03612752153226985,0.023759632259003145,0.06486550725343938,0.7072039918575511,0.0008062253513508499,0.010526652939908857,0.0018757155833808777,0.00043918926346929937,0.00037612059533865194,0.0009916989357894876,0.07252303004490888,1.4462616077927453e-05,0.0005435726651851316,0.0036145163277005923,0.002863494866261286,0.00019930551922575694
Can,35,2,A,Black,4,0.03708492432694918,0.0038764177686711264,0.026235528245916868,0.022026738206116864,0.06905392858831415,0.5037240498792867,0.0009226282556195943,0.007632500072684198,0.0015610338580255099,0.0002229550910790102,0.0004695673549122277,0.0010049689464332154,0.06217357048370725,5.7344075180227134e-05,0.00027839836019567706,0.003161751163339201,0.003189271185624563,0.000364780205852126
Can,36,1,A,Black,1,0.029718996333606494,0.035786934589424606,0.13692426427313334,0.022563566546724798,0.08682601949175277,1.8379822019819712,1.36955472807623,0.01606526960266116,0.003880557563251999,0.00018999572860347338,0.04188929597926835,0.0019498472118656147,0.10420006831491273,0.02812396091157176,0.002755312099194839,0.017128887494860714,0.11385856733607545,0.009178834564408213
Can,36,1,A,Black,2,0.028542604623868727,0.03917694391971707,0.126941383568339,0.022913083851518773,0.091171904043782,1.893781184546453,1.4216419712395088,0.015656276408663714,0.0031571181263384536,0.00019106772254182857,0.042210937394413506,0.0014975968563086801,0.12202802551427823,0.02876845717021997,0.0028507952888973368,0.009297749611556926,0.16337753204554975,0.007788473884051294
Can,36,1,A,Black,3,0.030707678582194975,0.033567939734635746,0.13970124696370584,0.02483528383147461,0.09281500603589793,2.0403229817129036,1.436882709989385,0.016776038068090877,0.0037460655540808487,0.00019418405343401792,0.04381513971221968,0.0013543020117055419,0.10734318943783455,0.030146738547047865,0.0027509686415829225,0.009037022366613278,0.11999580418862743,0.007630074585047451
Can,36,1,A,Black,4,0.031752767237053295,0.045811578384898764,0.15215439921866689,0.023486010136482494,0.1107936423859154,1.9615213817798922,1.505918683828709,0.01580396473202164,0.0034991656735155166,0.0001978958287958781,0.04336823021834749,0.0012473710309220283,0.10596151665840409,0.0300443902713555,0.002679438759250712,0.007865796085611082,0.10398325854921561,0.007861040810650342
Can,36,2,A,Black,1,0.011646231657164587,0.03304184140724535,0.08586464803837479,0.017136460829248638,0.031231324740539305,1.5091370244583124,0.9531213084289635,0.01165901846101667,0.003095685513202429,0.00010583045218410771,0.027335808869201006,0.0007470771080674779,0.07425391535162747,0.017449247821666673,0.001870401890424939,0.003069534376969796,0.06806550530757412,0.005407116545061969
Can,36,2,A,Black,2,0.01143594646254816,0.024071113281905355,0.0843359871361168,0.01614896299820746,0.022332614693422622,1.427610525048511,0.9710731513598291,0.010910544894598714,0.0029199462257469104,0.00010786086369154871,0.028147285293254463,0.0007975091253296341,0.07383949840611932,0.01807919229093884,0.001603434619569069,0.0030546109970231382,0.08964547104845186,0.00570402258171319
Can,36,2,A,Black,3,0.012942824928053095,0.025499072801844734,0.09200300502743965,0.015400941402203673,0.027306220164204826,1.54599115230476,0.971010577059952,0.010548262849321548,0.0028699688368007186,0.00011256547138619867,0.02731647909839295,0.0007293537955454668,0.0769965021742998,0.018922214162870345,0.0016104447058818742,0.0030090497384216543,0.11405103145512847,0.005352540541929282
Can,36,2,A,Black,4,0.012913372625225789,0.02928439357339811,0.09038263907525462,0.01582171205191523,0.04018526035028827,1.4401601840378204,0.9700492426297637,0.010923230129808755,0.0027336112006180833,9.937240441843873e-05,0.02764695592032195,0.0007033349635094295,0.07470437741607834,0.018165776083717212,0.001724743991461753,0.0031185624991204313,0.06838179175840875,0.005184890339595345
Can,37,1,A,Red,1,0.30583175149914643,0.0037354348598991173,0.22044855559038773,0.01675556904895572,0.042716299461714256,0.1010638684797195,0.002047643240666821,0.0009777176737898396,0.00041267846850611594,9.073065577243811e-05,0.0007387820844830637,0.0025474239732409085,12.805120964272529,2.836118695876459e-05,0.0002574774421397176,0.010599545043154177,0.006531903212394092,0.001764216370722475
Can,37,1,A,Red,2,0.29795233229332196,0.0038812931186384676,0.22000956970427282,0.014344559237875396,0.042545976072749715,0.1042817929903934,0.0012818166520358264,0.0010364425095850116,0.00011892611886697351,9.594552802711638e-05,0.00045360256344599467,0.0019495505341676964,12.785044558545282,2.5807035553338684e-05,0.00034759107026003527,0.005608076997303067,0.005961620884254962,0.001062881315405649
Can,37,1,A,Red,3,0.2871497415397033,0.003521254054206544,0.2111488947056231,0.01417586259330079,0.03942407850840704,0.10224187175611767,0.0013150718268987054,0.0008334599883507776,0.0003981517905003391,9.365772260522928e-05,0.0003461977004740781,0.001540577921382159,12.038771372031377,1.8038082174868746e-05,0.0007456426935637451,0.004702898729457553,0.005452892523913899,0.0011525078823133052
Can,37,1,A,Red,4,0.22793388145764365,0.002736117164181042,0.171651694348326,0.011444964658727538,0.03769593360507155,0.08309271924455162,0.0010358323240617475,0.0007703225985823611,0.000268728642746904,8.163144533014782e-05,0.00028220558913685296,0.001078813861301856,9.600974371077678,1.1021718238329485e-05,0.0008735802664293281,0.0034909750454781337,0.004494786248460383,0.0009542326446053771
Can,37,2,A,Red,1,0.2144727745274939,0.0027759980033525236,0.1678504320865876,0.01475009110152217,0.03905615559196146,0.07660072072592415,0.002541151313546555,0.0006107992551501551,0.0002880727464066623,0.00017565273507279643,0.0004979095305974148,0.001192212862986094,9.055920849618222,2.6779904960861695e-05,0.0007893639985963526,0.0036618114574190515,0.0040751424766514496,0.00024089889893001143
Can,37,2,A,Red,2,0.2607979381718107,0.004204600543926997,0.19614878006510036,0.01483447788178043,0.12126122381732343,0.09808736640587477,0.001697240969375438,0.0009024250938146045,0.0010650940756067322,0.00021716881237671945,0.0009455714519054946,0.0009882648596809846,10.142934568322127,1e-06,0.0005175775928498939,0.0036947599120407313,0.00687076121526034,0.0003786254647123523
Can,37,2,A,Red,3,0.23763301085117114,0.0028516094979349044,0.18249674566463503,0.014568097239306752,0.0412540109964841,0.08421446495138987,0.0014309591636477816,0.0005826794571819861,0.0002636045950472074,9.409723716679466e-05,0.00032332791641355506,0.001086822293005109,10.27738377083791,6.953146766761638e-06,0.00036724450715677585,0.003577020111554454,0.006653204883277628,0.0001691947120820112
Can,37,2,A,Red,4,0.24960065581255023,0.003204044933471003,0.19204028552209107,0.015490394566310165,0.0446477921134496,0.10075081573668179,0.0013867036463013167,0.000617441578489423,0.00020233222528259648,8.712908836699284e-05,0.00024327112168489643,0.0011047892438920005,10.674682589388999,3.53431257004137e-06,0.0001849038149223171,0.0037099250710150573,0.006988431629187754,0.0001871919975334013
Can,38,1,A,Red,1,0.36642204671796297,0.0008041692802880915,0.015063900992917795,0.012394972552616566,0.061897490043511416,0.04295368364029044,0.0005257736986501104,0.000956488270055848,0.0003919295996748305,7.739957407304645e-05,0.00036649064191043417,0.0018311984674033168,19.816551422980496,3.9903922523407214e-05,0.0004037215970519654,0.007241562825936291,71.74531837831408,0.0012433727956308145
Can,38,1,A,Red,2,0.4000912109803234,0.0007837442426528488,0.018014559642465778,0.012713814730175492,0.0627712480999451,0.04234494445662215,0.0003182366061184004,0.0009133537856971192,0.0005020129591297987,8.250979249075452e-05,0.00020249820384291627,0.001094938974112356,21.051117545411646,1.8162739118380845e-05,0.0004099950102125681,0.0030041229880786485,46.227581910760776,0.000485467860682587
Can,38,1,A,Red,3,0.445928859314831,0.0009172523871393563,0.016418882788795476,0.01267819009032395,0.07307678977256102,0.050212382572686905,0.0003858697291297439,0.0010028833599610998,0.000434073085202831,7.218030412279343e-05,0.0002893228817425242,0.0010115982799941685,22.742328576556424,7.34803973383222e-06,0.0004379988451067528,0.0030189567588370077,46.70693182051645,0.0005283707297144933
Can,38,1,A,Red,4,0.450596347178243,0.0009126430005089257,0.016815211513134077,0.01372184059541598,0.07402972978842486,0.048909496012349875,0.00040298692563918686,0.0011183398406351345,0.00048695255344583237,0.00016283706099681354,0.00041059629971987896,0.0011331048664878305,24.01398702562318,1e-06,0.0005520566230003674,0.003017495069195853,58.53850885977195,0.0004943699484368946
Can,38,2,A,Red,1,0.314822925580725,0.0006283590360162481,0.010594636053864823,0.011108445781279095,0.03771769692291482,0.03896939432283535,0.0020891811106898725,0.0002297027991759507,0.0002680868346079093,5.853408701477185e-05,0.0006854535981246978,0.0006717158680305597,18.001977283834854,6.386125841064545e-05,0.00036848966379052277,0.007539599915018635,60.300498901248275,0.020801864502342837
