Repository: mirjamdebruin/polymer-profiling

Python code for chemical profiling of polymers with LA-ICP-MS.

Background
This work is accompanying a manuscript on 'Evaluating the strength of evidence of elemental profiling of polymers with LA-ICP-MS.'

Summary
In the analysis elemental LA-ICP-MS data was assessed. The aim was to compare several data pre-processing and statistical methods to improve classification and comparison of polymer evidence materials of forensic relevance. 
Four datasets of tapes, electrical wires, tubing, and Jerry cans with 220 forensically relevant polymer objects originating from 175 sources in total (n=8) were analyzed by LA-ICP-MS.

File: data/Data_Polymers_C.csv (part 5 of 16)
Polymer,Source,Day2,Batch,Color,N,Na23,Mg25,Al27,Si29,K39,Ca44,Ti47,Mn55,Fe57,Ni60,Cu63,As75,Sr88,Nb93,Sn118,Sb121,Ba138,Pb208
Tape,13,1,A,Yellow,1,0.9679307620874287,12.180440551414708,75.33278243725142,0.08359326703220993,0.8588167774238417,37.633348229200024,5.643897254139685,1.1692131785969935,0.10327324689548421,0.0033220549737878443,0.005387040858388959,0.03248011152049116,5.721151640684233,0.0027377252038971837,0.0057951694563596065,408.6562894591267,0.18514326247506166,0.4179144288757709
Tape,13,1,A,Yellow,2,0.95162789162056,12.381433335206374,76.54412934118443,0.08065265208287546,0.8603243023346019,39.18942652298543,5.594206198759727,1.2110291217316045,0.10463470725140649,0.0035623034407827195,0.005244213004921814,0.03147709386491741,5.396787374376561,0.0026685575624699857,0.004629475911912768,413.83749766433226,0.17477284768805545,0.3761777215735222
Tape,13,1,A,Yellow,3,0.9952432855574754,12.631935399297427,79.13059961451533,0.08402932729844369,0.8628936791541213,37.437134878191934,6.002273237542907,1.2180217941255438,0.11089931682697524,0.004078757921289946,0.0057119912042019145,0.030689697485133435,5.498361353812205,0.003080767943789338,0.005543319254852683,414.3431404013111,0.18944573595111497,0.44370221154234984
Tape,13,1,A,Yellow,4,1.0391608986859,12.593151709145445,78.72684120073215,0.08397492377951571,0.9690882138318425,38.50777028892931,6.256481199934713,1.147601151459845,0.11461935397471362,0.0036604134811078068,0.005858476659503129,0.02938821519779183,5.878685790970583,0.0034098612647680375,0.004653861585724475,403.06815082945235,0.1555186392940197,0.4123218655395438
Tape,13,2,A,Yellow,1,1.3667195335170057,13.991389687771205,88.59324807361017,0.0892510170450568,1.0440404177621558,38.12971367191582,6.480166821830661,1.1940535266408325,0.09863450816038377,0.003746841955659893,0.005481559003427875,0.030830254609415988,5.657449056328832,0.0027051384139012867,0.005738314174238759,416.5346689668851,0.13096866518713943,0.3801611441322931
Tape,13,2,A,Yellow,2,1.298530447176861,14.15554863996718,88.30086421832603,0.08815061184512805,1.0664173535808201,37.69258326989684,6.307852785079342,1.1510004273517966,0.08977297064924022,0.0035580201303441663,0.005880469457702054,0.030547038085403676,5.470002199440282,0.002970566844184657,0.005473683743004386,420.97958179518906,0.12181567366257054,0.3935612975297625
Tape,13,2,A,Yellow,3,1.2727559343817039,14.253467383183791,89.72956579795955,0.08901786896574292,0.9893405479872842,39.32694692693418,6.1640067300249965,1.1908512395512059,0.09575542025653004,0.0034280810807286563,0.005413644844456044,0.03166467401430572,5.864149852656279,0.0030973227676556925,0.005771705545423487,427.5060902726127,0.11278350484100753,0.4055813283670643
Tape,13,2,A,Yellow,4,1.1162367636127475,14.01397587530614,87.64714023347004,0.08778612392639766,0.9538864404697043,38.728891869921476,6.280470306345587,1.1608302654336675,0.09294613061548543,0.003136637147408283,0.005622295407134914,0.02829126992027168,5.585870041031023,0.0026318995195798965,0.005612812293504256,383.8260554355902,0.1284736357421366,0.35049372684514163
Tape,14,1,A,Brown,1,1.0682237528593426,12.487623435578133,77.2091707221661,0.08884040394720558,0.9278288765536274,44.11746543731807,3.568284066406512,1.3183500862558377,0.11040144410646373,0.003748325178844041,0.009479934760706047,0.029019714629184207,6.398518107303927,0.0014140542225198555,0.0067678771586995356,371.1725840492596,0.2091722037094905,0.38028755923714613
Tape,14,1,A,Brown,2,1.0909833331303402,13.198806783335728,81.58900351115396,0.09184323087267057,1.0362929927515878,44.179840710287394,3.8094621850374635,1.397268415893509,0.11265686815815154,0.004941422935790051,0.009701851163512791,0.027762762789637935,6.18354282472056,0.0016005283015296484,0.004998284658311432,391.02494487976367,0.22365451241332476,0.4185537515308152
Tape,14,1,A,Brown,3,1.1430317198533928,13.746625789852878,85.49326183318429,0.09511107946865575,1.0200712563999457,44.702214639561575,4.245752047523388,1.4255710588306616,0.11833968839976156,0.00418918334841402,0.010065650073657294,0.028917178145460357,6.517579258972165,0.0018229574529114439,0.005985365337749532,394.1355199760651,0.198759810570423,0.39097565225990394
Tape,14,1,A,Brown,4,1.1434002323028467,13.336793611568343,82.12892802103975,0.09433319495102842,1.0275731190950848,43.43749348136561,4.218537946839845,1.4521615680393696,0.12473534103660576,0.0039348372224284524,0.010954365877788232,0.027872758923601235,6.509760414527324,0.0014823805797256255,0.006108449161427009,404.74160858605813,0.20652274065649182,0.388978572567404
Tape,14,2,A,Brown,1,1.398258575031091,14.484325594235834,88.65375580298556,0.10222177816506321,1.0885802646988592,42.29938607326864,3.959389826872152,1.3553592489926196,0.10461195672159412,0.003713925897275261,0.010696245572108218,0.031233248951017013,5.875341294006148,0.0015621996319847265,0.006014412761801901,422.50753409497514,0.14442114530316533,0.34562926321268195
Tape,14,2,A,Brown,2,1.3074643604428853,14.37808714880176,90.03589507229809,0.09141480118156226,1.0603810227445547,41.22080101936462,3.7729394275846246,1.4223618535747546,0.09993890121728394,0.004081419626160933,0.010224362198834066,0.030883775965190364,5.727121320809595,0.0013830369881145566,0.007111620642203277,412.8447937212187,0.11971623029714054,0.3643773343821788
Tape,14,2,A,Brown,3,1.3603201558516855,14.33902344266772,90.41358912859849,0.09162829500004216,1.1318835349606562,41.774300058644236,3.971805038112286,1.3093549356698417,0.09917608036415826,0.0034863065782880834,0.010302408747112125,0.03154707338129806,6.045886913064989,0.0013633421671847066,0.006428652613010845,446.5194546266102,0.12582292384317353,0.36685936768515864
Tape,14,2,A,Brown,4,1.3400707246980084,14.86813517864688,92.93611297401254,0.08898559495740435,1.140504966141668,40.84126414516521,3.8960776930245546,1.2723043809276091,0.10508893475362982,0.0037463452860084846,0.01035564438927173,0.030872177029515214,6.35515379898534,0.0018404260696232029,0.007266461227503075,425.64773204545446,0.12040562176485665,0.35467776774544424
Tape,15,1,A,Grey,1,3.231361184852221,13.071003291566068,83.94480874358565,0.17248447409711387,1.4165214902883765,40.59607435152376,19.509251442455106,1.239631763310722,0.12133210290364653,0.004532856860236047,0.010086365414014474,0.025534361312088874,5.908518306615285,0.0013974911894701861,0.015484982152786918,447.0417885700489,0.2657654739883019,0.1425469376102472
Tape,15,1,A,Grey,2,3.931332920580513,13.67477721613918,87.72161060682585,0.18417276607384891,1.491575987612705,41.23541917200254,19.48700024557247,1.2643838009809634,0.12601015507233815,0.00493210372330498,0.009786616296754687,0.025112695962112998,6.237780525076663,0.0012873031253115325,0.015728808370456586,451.2867219728851,0.20754854265355804,0.130037399375695
Tape,15,1,A,Grey,3,3.677693710422309,13.764585390458954,88.62078579595494,0.17421795395404813,1.4670779813458086,40.66521256574578,20.749120495397893,1.2601796230490874,0.12626376384749452,0.004621703928239991,0.009901482613643346,0.024039244184082535,6.32534509181198,0.001604280130391212,0.015530850313283004,472.03512335409323,0.19864435015830187,0.13228732749943492
Tape,15,1,A,Grey,4,3.5500690162386332,13.98263790737271,90.49345511872352,0.19726059621511566,1.4405742514990392,40.83947406143098,21.442730403357228,1.195535524144069,0.11920217015898987,0.004650868398356809,0.009647144336658593,0.023337109299971574,6.028225143169361,0.0012757673483372938,0.015659729546360444,476.29633505599026,0.17737382370135057,0.13472123966576247
Tape,15,2,A,Grey,1,3.746197037373618,14.473425899751906,92.89750990695636,0.17686270339632407,1.596954879590327,36.38536738399375,21.965873188664098,1.1711842727627084,0.1042297184319013,0.00429004672870585,0.009459995693007995,0.026271357375372194,5.794659779298523,0.0013417009070139558,0.01439956759715715,448.80510852727696,0.1579332362412653,0.119601948937613
Tape,15,2,A,Grey,2,3.6283773839659985,14.54347488921656,93.2033751469378,0.1683446248469335,1.5647998572834823,38.02630056240523,20.465555182909586,1.1027636830354288,0.10386579528685776,0.004063560285766028,0.008917983843023565,0.025176158214624638,5.638468758730535,0.0019774181590302624,0.013898808256417804,468.8889792917713,0.15262024667780644,0.1155884343411116
Tape,15,2,A,Grey,3,3.8317829657824873,14.411349728119285,94.09934103088902,0.16938071245750724,1.500820503277266,36.947278127742194,20.993158998681754,1.0611346292914314,0.10544225808549673,0.004103478872923838,0.009541388425526003,0.02458793098891847,5.23314232296585,0.0014009178568865108,0.015454832194597421,445.46839417624085,0.13182912355162543,0.11510142655281015
Tape,15,2,A,Grey,4,3.722587199984925,14.44560852348833,93.34043493801254,0.1634564333340111,1.3829799850721958,35.28249633520989,20.485867131822435,1.0061349901920877,0.0968365464525087,0.00408599269124845,0.008978955901627419,0.024432727641137304,5.312980577106186,0.0012305624628550554,0.013802693595562462,460.02593721770006,0.12842308034890765,0.11633366037512687
Tape,16,1,A,Red,1,0.9534470952933916,13.278605572535202,81.05575437424145,0.09099138609093535,1.0556878941521997,40.092299763887276,0.02131305887658807,1.2931360509462184,0.11035029134085944,0.004194184698908147,0.005302324102476448,0.03346242477162204,6.397113475245609,0.0008858900162946553,0.006286880317397476,430.1464120963053,0.16224299620293897,0.4592106803986553
Tape,16,1,A,Red,2,0.9658278022386924,14.255804487238935,86.07605767935455,0.08725773864059141,1.0979667950093845,41.018090022205634,0.017180921921826107,1.30264396584097,0.12432380969475389,0.004183865146741062,0.005596772082960928,0.03262002641364565,5.904386044487833,0.0012854700430791793,0.0060400036947769725,450.95107719463476,0.14860662354447265,0.4179301776100991
Tape,16,1,A,Red,3,1.0310879398120656,14.297223169561999,87.07719313452819,0.08440211404165973,1.108654485022706,42.31242447790181,0.01994545038940038,1.363044517451282,0.11518160418646956,0.0041804715904242016,0.005668350747084049,0.03276318843612904,6.086353049359463,0.0015834945763106526,0.006171123971805227,473.5756897542594,0.13726565245798453,0.49682975530534834
Tape,16,1,A,Red,4,1.0043440905099814,14.611778878810446,90.03359608549249,0.08947431656393007,1.1302980070302144,43.597831107884005,0.018663388980090668,1.3906512325188387,0.11793542867693516,0.004211493132716192,0.0053816109552470666,0.03172336521663421,6.370925818453449,0.0009804729806773076,0.005724555586608282,449.6015045921285,0.14400519313842955,0.45781751146745714
Tape,16,2,A,Red,1,1.021449006873632,14.19150679088565,86.7570232806083,0.10332794731558553,1.0402855967033449,37.06728545195076,0.012626650759804,1.1061411643903265,0.08978679719351446,0.0034208983680738977,0.016178763969639597,0.033922109724550176,5.438937396880296,0.0010735364118078811,0.007095722896596314,407.30177906104035,0.13636252977753213,0.3525416917004978
Tape,16,2,A,Red,2,1.0290846358842325,14.226939496385658,86.970618081195,0.08174096998990033,0.9975342220621123,37.1130765658238,0.017958659034601993,1.1430093851107286,0.09151547934722812,0.0034310016541984167,0.004771704319350706,0.0309432867075465,5.447898483897458,0.0009883794281641128,0.005073653541942924,402.9649603121425,0.12652516881867695,0.337311345203117
Tape,16,2,A,Red,3,0.9766277611627971,13.94810709458207,85.93990550660989,0.07885782973309853,0.9578791005704754,33.855822314709556,0.012467608339594826,1.1035498796944316,0.08595696654882005,0.0032645881861019304,0.004696357735063963,0.03139325268138466,5.319497110024184,0.0008476864053094148,0.0059620314419983386,435.9301385876841,0.11482370410097766,0.349822446198631
Tape,16,2,A,Red,4,1.0180181082426334,13.321671833329166,80.95970800865513,0.07790727348901437,0.9561605921555401,32.828593741336014,0.01422805419138032,0.9805739088254254,0.09026886452096576,0.0033228026874202884,0.005094890577786538,0.030922621283552804,4.9247467496147825,0.0007031873747754109,0.005463106313928564,411.9828990033557,0.10155640064034169,0.34656117112141827
Tape,17,1,A,Blue,1,6.584442265297784,13.718362161034184,88.9122565452451,0.20348227131489827,1.7370379358254002,40.159588599803584,2.6953743708700824,1.2604001815911492,0.11444621735074717,0.004547315317531055,5.825399347551602,0.0343983609792248,5.563566058841451,0.003546499274434156,0.01012380403450164,403.41325827237364,0.21726769860239883,0.458508636773578
Tape,17,1,A,Blue,2,7.689306195879435,14.85598967078841,96.55005761097614,0.20933116314446099,1.7546215292505825,43.205938021596744,2.901405615142034,1.3679052226583175,0.1248544559391839,0.004790619581881586,6.321278713332141,0.032571292043738403,6.494689989852534,0.0033588298602929135,0.007509728536500888,456.9917392373723,0.19434081155159882,0.40598413565295943
Tape,17,1,A,Blue,3,7.902705291922126,15.205911468528937,98.94706683944446,0.2224706868994562,1.732426697358595,45.321476608361486,3.259331006700025,1.4119179214470545,0.1491499186180628,0.005071060440815733,6.400767110650376,0.03157030894386153,6.393103866676118,0.0039361777096999385,0.00905449454541103,442.29044358123855,0.2112029582998106,0.4327855187252011
Tape,17,1,A,Blue,4,7.408326438297658,14.380587674336107,93.18761081752363,0.17626967045874006,1.5927367393910161,41.75854569624128,2.9210343131075107,1.3529123403468273,0.11636029782592235,0.00455456115006312,6.200196211016026,0.030489918166129712,6.379154573642139,0.003519032958358394,0.008493361458490662,442.1953396124697,0.20512242908342795,0.40952771468752996
Tape,17,2,A,Blue,1,7.1045650903527084,14.952566909397818,98.82116893860314,0.1823934478030835,1.6672946883293258,37.973367298981245,2.8400010941095317,1.2084082516845451,0.09872966578212376,0.003947151317224772,6.0284382349090055,0.03296999901881664,5.602328359073768,0.003199755256160528,0.010095722378029741,409.9851904875252,0.16367528683456958,0.39133951607972745
Tape,17,2,A,Blue,2,6.890745335918871,15.23062560946671,97.7615377636368,0.1693716151205842,1.7112544694884169,36.55044670541587,2.7459527013094736,1.2338281929872652,0.09842281359299838,0.0042296699269238035,6.142676189996327,0.02859332391520692,5.513923817104219,0.00319189836893529,0.008472255543723635,427.2691370421906,0.19780867707544736,0.35454069469502936
Tape,17,2,A,Blue,3,6.4200763761630295,13.691133679712713,88.78816394636098,0.15636876259011703,1.6504350903498473,32.8185741445428,2.504644751411562,1.0150596283411306,0.0962935096662343,0.005949652750681142,5.3670341107282145,0.026832761881182474,4.931683154933785,0.003641312199425179,0.010189210022039796,369.6778553683588,0.18894244106100794,0.32872811791583256
Tape,17,2,A,Blue,4,6.446023910305017,13.796268559554955,88.40414003951629,0.1618777590911578,1.4261845064925625,32.528066635063034,2.319133302538194,0.9340335887529256,0.0839981752573417,0.005568467636386207,5.293265623142352,0.0278813105221881,4.724880539336539,0.0024441561952842942,0.006446928679180457,394.84491157389374,0.14392549540229238,0.3959793323094214
Tape,18,1,A,Orange,1,1.0147816203371578,12.50908377202485,76.10183561273534,0.12744754980865078,1.2131500623122058,36.8862778933458,3.3103395656456014,1.0797580817354315,0.11476245242058082,0.004236047589055255,0.04075800173116296,0.022098657942332848,5.495099644766307,0.002555957062346294,0.005454886282364948,422.50012427702586,0.12785446265393918,0.10610696108991824
Tape,18,1,A,Orange,2,1.154420820881036,13.434572574033888,81.33245843638782,0.115121638514944,1.390935790855224,40.66993259445874,3.312505925938827,1.1876728244619341,0.12448836499986886,0.004851891645086613,0.005869767514052979,0.02239958931026985,5.75015327089625,0.0026594821858480573,0.004801627521167117,466.06242371189654,0.14609569439330836,0.1121046526176786
Tape,18,1,A,Orange,3,1.0519171343429525,13.556738716087404,82.21376039973556,0.11163982885989662,1.4474940286828788,40.25303155959746,3.815854110822377,1.1786828315761668,0.13585787180094985,0.004697063647317414,0.006795542584077863,0.022533604651630405,5.826905800938063,0.0031651201287378424,0.0038609623344151105,461.1931456264298,0.13673279842447228,0.11750592674183272
Tape,18,1,A,Orange,4,1.1392990443604183,13.644668581318744,83.07284791298882,0.1103966471380447,1.2637139975916685,41.014335620854254,3.5875827795534905,1.271369098938654,0.12601854733401832,0.004454896487308107,0.006524971398350345,0.02237072559359852,5.893764341116049,0.0031028390973812233,0.005261894026221617,468.3208176629368,0.1618145415016314,0.10831650462115587
Tape,18,2,A,Orange,1,1.3276128364393338,14.455071291575173,88.28110225814513,0.10298137738014715,1.3948041610690218,38.949653328517165,3.6318540777041273,1.169610729517992,0.11092134112264541,0.004087709021311528,0.006984271026824055,0.023140829736627205,5.510609163881741,0.0026848627066154793,0.005357466415005,445.29898829371797,0.2648582191666796,0.10788005944782202
Tape,18,2,A,Orange,2,1.4120429101891374,14.782872904631327,90.38497967215298,0.10933069187849109,1.4417876152121332,41.326561026795986,3.5777931455103906,1.2351276307555517,0.11505783413280568,0.00492086582859274,0.007118517098125003,0.023424501933646733,5.682495063463875,0.002537365394515803,0.004317791693230722,458.9201016606919,0.14856921218698244,0.10508417180090857
Tape,18,2,A,Orange,3,1.2600947150002506,14.650590561814154,89.12573769379951,0.1105918320587417,1.4204203210261954,38.968293537746284,3.755378627455652,1.2166213023334753,0.10911102694574344,0.004134568482633537,0.00669229395416253,0.02268915283624627,5.614759858006223,0.002594676944610653,0.004740242299810999,458.94081809397414,0.1110202534134241,0.10037574417263923
Tape,18,2,A,Orange,4,1.1947688718277276,14.499272411750674,87.94441469344154,0.10671707068812092,1.4023929489127538,38.0194626174259,3.698648177172475,1.1427793059776266,0.11460079211342848,0.004292463084211376,0.006861266213304997,0.022468891659428523,5.619723475257869,0.002623157001378224,0.004797165732081653,449.2573778082451,0.13570388303922779,0.10204103792012509
Tape,19,1,A,Black,1,1.4000883202667878,12.944211338454032,78.23610453950643,0.08370699046601765,1.1007145091212334,38.809671863334394,0.8479081449138521,1.2900962212948996,0.10443518629711462,0.003728102362382453,0.00850411068810229,0.029704744079042972,5.846381163101355,0.0008514149945779036,0.00559794756462564,408.1795517641401,0.13354483236730447,0.43556074563290487
Tape,19,1,A,Black,2,1.346476189331767,13.392213423294699,81.03508851251524,0.08308851575045116,1.0638810046588656,39.69191899388932,0.8966395202980593,1.2631004314061736,0.10285592952604494,0.004164085265661198,0.005381310618968308,0.029806276362954187,5.676514550197258,0.0009225056095029624,0.005408226418482329,442.4446495844458,0.12276241156203047,0.37695688889248663
Tape,19,1,A,Black,3,1.3762085344438078,13.186148295347564,80.6916853700606,0.08669601978158012,1.1823738883635782,38.24198745924638,0.9231413517583092,1.2853023000709747,0.11051958434973136,0.004325057629840207,0.005115879432571016,0.028064542529251002,5.892581553745501,0.0009778200438751977,0.004477794040278261,418.9099212585968,0.13339112744355375,0.3848313717631842
Tape,19,1,A,Black,4,1.352705267721793,13.333785922913883,81.92727241271248,0.08593323340624218,1.0324729320575639,37.10055274918884,0.9582531435884634,1.2257859222558574,0.10531112381787454,0.0038610566471763007,0.0051280131630016875,0.028630869804890085,5.6973559506050355,0.0007728887907298245,0.00432824617457819,441.8308402409981,0.11879916415665817,0.42235826173006413
Tape,19,2,A,Black,1,1.362809757259119,13.215792234819876,80.64582956886103,0.08087944663976945,1.16093376646981,34.35297737723453,0.8683096789359127,1.121375938813144,0.08581923929667334,0.0033284882322357216,0.004500969822198516,0.02710306463070187,4.887161809258411,0.0008728998270608069,0.005246574326262659,381.4865291627078,0.108460442087798,0.34395391269445785
Tape,19,2,A,Black,2,1.327303359887532,13.14731378679443,79.43160821799859,0.08633424688022252,1.131552732458934,34.70290597497348,0.826407283431609,1.089604199263983,0.08538980355355813,0.0035020496596186138,0.0043701311948154825,0.02884449043908831,5.148282453793436,0.0007255906224880376,0.005423832145883793,406.1835882441126,0.09666053592065742,0.3342638865429842
Tape,19,2,A,Black,3,1.3286372352336826,13.103624080443733,80.5819217264374,0.0785349595663446,1.0946234819350618,34.30417583085063,0.8941122593587472,1.0696687918699161,0.08390474982328822,0.0032780039796195043,0.00424454959517181,0.027238762343791113,5.059106003629226,0.0007939142655926738,0.00607350227787239,390.0533209574852,0.11416927475714282,0.3446423325729404
Tape,19,2,A,Black,4,1.3452630448932195,13.280937663177733,81.42256376394292,0.07896602821358771,1.153163607054745,35.66014494617901,0.9522457833406844,1.0915036506049112,0.08392106198094823,0.0033549058274929735,0.00450162139474476,0.027138945722885142,5.163218569181998,0.0007820241445429872,0.0054462670814268525,397.1026191528266,0.0983172977833748,0.3086192008905603
Tape,20,1,A,White,1,2.488682275484495,11.160429907594603,75.75899825037675,0.14285881497654795,1.7156798199875547,33.40872360678973,39.06144447629637,1.0497977811558552,0.09958028695611248,0.004924937569090171,0.02346434213973245,0.035080788537238956,4.880882175144539,0.27967124386419584,0.010140252531474414,367.5894798808557,0.1545425785628172,0.32431691672490437
Tape,20,1,A,White,2,4.022732803606118,13.977658942995898,95.5906830378504,0.27472264971353194,1.3672657187024995,41.38121789041049,48.08376888273385,1.346197148257701,0.11574633763230294,0.004370073497345844,0.016981567745172614,0.04168799728656218,6.061397012447808,0.3477930323407109,0.011180637271869626,441.1848724687117,0.1874619766109215,0.39565121927001
Tape,20,1,A,White,3,2.724434149432205,14.613634641181925,100.78593375054238,0.19348542227086601,1.34287793157039,43.98371381374748,62.18286919666325,1.301723964274867,0.11726084480980027,0.004176832750280962,0.02027365549724418,0.040128940089828494,6.279276688702749,0.44302437988030197,0.01274291143185691,476.5846029181883,0.19064596464202344,0.47871044254415956
Tape,20,1,A,White,4,1.6624819847123453,14.27721072118434,98.41403975972517,0.12956976228991146,1.1370066299259192,42.863186995475054,61.06537607927398,1.2983678265260024,0.11884405640450336,0.00402894836653584,0.018275015221250593,0.034559044325829805,6.285244219059469,0.4355456960183381,0.010733616770995847,455.2204194320647,0.19868043849217037,0.478062035672935
Tape,20,2,A,White,1,1.0842682568979387,15.338277567353526,104.41905429745013,0.08535990349713224,1.2323887133662978,39.15561600917144,52.00765433610291,1.2086153083604305,0.10254313350939241,0.0037125152280088657,0.016623361356228168,0.035554262386743855,5.974732534564014,0.3574913990989501,0.011360846841696652,453.8504967733171,0.15996408205884594,0.37529221880351
Tape,20,2,A,White,2,1.145395007871772,15.020578449639826,103.84671828712617,0.09298028970739253,1.17930193794567,39.87816342007082,57.18472370071475,1.2685302775526437,0.10129991282736091,0.0036387013112755564,0.01611238540011799,0.032372210608937954,6.016676078874665,0.3771973136843808,0.011811334651538734,425.5786600357537,0.15745083798425566,0.37724639236876056
Tape,20,2,A,White,3,1.1800204855677388,15.335650259054477,104.5581328180466,0.09376116997677712,1.2782014789742004,39.6778377771118,62.25429087762744,1.1870048697401403,0.10008671195856539,0.0034529086938071417,0.01692020913287873,0.03262888709494328,5.990433242186601,0.40754841239821094,0.012154808429851135,430.6821211982702,0.14583807716359876,0.4407722468545774
Tape,20,2,A,White,4,1.1748182249850805,14.970570033978566,104.21345040269922,0.09354960472563313,1.1855254333694196,40.06899721624672,61.90445558074888,1.2246433696535552,0.10028265009264078,0.0037056989190275215,0.01764489214196352,0.03347199828270744,5.751152852099654,0.4014147088673524,0.013476029149717959,448.91533816047945,0.1471016662139264,0.4142496069888718
Tape,21,1,A,Green,1,4.088583592051526,12.988960058227484,79.2671239316892,0.24030780761772477,1.3380420926047745,37.903729883892694,1.6690276068811642,1.1220442812939073,0.10285119076329552,0.003885934812519578,6.143847429066198,0.038179200611095004,5.439314075721293,0.0020949331562297576,0.005381444006259908,437.28734231389126,0.1625509592625553,0.3971630371532739
Tape,21,1,A,Green,2,1.6029361987851722,13.704559371570504,85.14566193168875,0.20130625840664335,1.2123145436828278,39.913841588243166,2.2627305272454854,1.2067864837734426,0.1139365253023423,0.00441665963390141,6.505159781949167,0.0348632203864732,5.772943505171297,0.0019304184752561141,0.005926580241028448,456.31323805780846,0.13163674406368545,0.4138051739701736
Tape,21,1,A,Green,3,0.9692405124877549,13.34266102768978,82.53416254699509,0.08448398135579692,1.0185405252918058,40.28007875034396,2.273345940715144,1.135553778213341,0.10897690495067101,0.0036405463315868198,6.141860086775822,0.029677054807497057,5.521677152977134,0.0018147653067655135,0.005394675548521478,427.68605556043747,0.13344794488074804,0.40862013770128375
Tape,21,1,A,Green,4,0.959299305904836,13.608059993035312,83.61872445176004,0.08825310031212756,1.0104561483745018,39.74034940962162,2.4394831354129827,1.1625398920663788,0.1125593356029317,0.0037127639852740433,6.2222554198602005,0.030368042657831593,6.097824558852478,0.0017175763379133288,0.0052772680214934675,436.9109135246726,0.15742305794311554,0.4002553503329805
Tape,21,2,A,Green,1,1.0121046175287745,13.964982945086007,87.9092283072574,0.07158918108736109,1.004830717115991,36.55760660518635,2.3677014441566544,1.086597129338154,0.09359082281829592,0.0034432075666591608,6.154529433366533,0.03120816084730242,5.283985961577829,0.0016766895676094211,0.005964630284751131,436.58724949692606,0.12724127041416433,0.35452036943279847
Tape,21,2,A,Green,2,1.0037295712906058,14.259620216773135,88.73069941577675,0.08089182892671735,0.986386635557759,37.867403735234454,2.234093411839475,1.167626761869062,0.09711140186474676,0.0034582969162351798,6.4453647516400565,0.03130616667801056,5.419012180594574,0.001406202898812608,0.006224779507744075,439.62934039190225,0.13631365122427944,0.4146493649554208
Tape,21,2,A,Green,3,1.011388157502436,14.16958039170086,88.85592905432962,0.08564959679222565,1.0819768895083113,38.01966628534107,2.154378736050842,1.1142641501053674,0.09424034096446682,0.003703789149972885,6.279890832769137,0.029913266716580844,5.583792875509804,0.0012422881804097642,0.005971571493538311,415.14515048472373,0.1596728122959193,0.4580086291710751
Tape,21,2,A,Green,4,0.992841705217537,14.35084974241419,89.75696615260054,0.07925033485712653,0.9713257465168266,36.264795723007055,2.27526269524108,1.102074139524843,0.0928892786813845,0.003407598977358538,6.309283929469277,0.030636683752799064,5.443644353581459,0.0013900649162318006,0.006216387055531485,434.5524831007032,0.1319649292945731,0.37218328267386525
Tape,22,1,A,Brown,1,2.3734395705108207,2.7686343256651695,0.7749717116506168,0.1645230760066646,1.218146071517453,74.70969637102628,5.2476163667845945,0.970580070261827,4.4315648229108895,0.0034983959571146185,0.009569337677822266,0.00757722673312767,2.5567012671000446,0.16786030706576893,0.004826288435196902,0.3295032650475435,82.63247465054484,0.009211652295598798
Tape,22,1,A,Brown,2,0.47477392780043026,2.618591185332477,0.43113047790060566,0.02781898374809356,0.8208103644949953,75.03142423233216,5.813688118934959,1.0960049933408424,4.858596230737024,0.0034439289871419864,0.006430875687727493,0.0021432605099806945,2.635770105143748,0.18620754206425183,0.0046017079527669105,0.2756490013838379,85.53735754600301,0.0058402863678571285
Tape,22,1,A,Brown,3,0.36211267523740476,2.5120099295068266,0.5972992543981727,0.028339830250223682,0.7760026642053673,75.98397611112904,6.131989765764985,1.0244117800851311,5.11819873115176,0.003314749087169218,0.005343288983161667,0.00243933028384797,2.641086757035553,0.190343326444976,0.00422375935731642,0.25002103163165396,90.17717107660397,0.0058399693320412525
Tape,22,1,A,Brown,4,0.32816221740972357,2.7192022884720886,0.47461334467942234,0.020469056045287228,0.7670873743863464,78.6783796389003,6.361561313921852,0.9991029122721741,5.508471898415385,0.003439008179531394,0.005688267094105527,0.0016649728939285824,2.7025795723189594,0.20051138751510603,0.0051144604131406115,0.20186979202517422,93.03221596908034,0.005393757263857199
Tape,22,2,A,Brown,1,0.2719258330211989,2.724678073727052,0.6221063496673641,0.035663574755636196,0.651883098598857,72.0654377910951,5.993851268961025,1.0264573989971435,4.864296204488882,0.0030760972162626704,0.005453418224289404,0.005446919774923584,2.509478708835439,0.17618923507808418,0.004704945110820398,0.11010552307375136,91.36961436432881,0.005887667794500503
Tape,22,2,A,Brown,2,0.3116187420228243,2.5629063567668693,0.407440446974799,0.024223034665660427,0.7094833374073709,73.25749813510113,6.137781388829434,0.9427941646945114,5.008673781078283,0.0032053967270217,0.005354087369253053,0.006431376147442273,2.5326700189675697,0.18208613833901463,0.0048720151925968295,0.09836697732771059,94.06546117393682,0.005178364151437911
Tape,22,2,A,Brown,3,0.28598405723087034,2.5643294116190645,0.5505761787240424,0.023812415334835517,0.6242802107956297,73.78356139795697,6.1968029750766735,0.9661196819638315,5.056425597041069,0.003079427920378969,0.005679808612581837,0.0062848360944247625,2.5300528261159085,0.17817318563161355,0.005146935101623905,0.08215621884354275,95.47725386922453,0.004848530756940468
Tape,22,2,A,Brown,4,0.8645296243151176,2.3889423340907756,0.7924983537056659,0.03026514683578644,1.1095644562226477,71.11527864276017,5.825999440270806,0.970636829208262,4.883859240920894,0.004143207908006424,0.011273295787093062,0.00631323769706639,2.532839647410396,0.17710997593325972,0.006591438115727592,0.10407786034702768,94.28714941080725,0.01236304139719864
Tape,23,1,A,Black,1,6.177506582115891,2.4628514933937855,0.6589415353236194,0.41542984036697683,1.2427856735906675,80.42570390975892,0.02750020863303106,0.7290114886549542,0.12196825586146677,0.0030521456089070004,0.13820972139730475,0.01751497891798628,3.3111164685524916,0.002300459125007009,0.002778828003411432,5.642182419510828,153.44351018863577,0.013383583086866317
Tape,23,1,A,Black,2,0.814174298772213,2.2349907747430042,0.719293979259827,0.04369999993998324,0.8831723877710483,80.3339650230107,0.030629616690681396,0.6819426356560739,0.12921265879519536,0.002741082577539042,0.13429165791507347,0.0027452465548836995,3.282320459135597,0.0008532913480948524,0.0006984152694771284,5.980133626957927,159.52142345333104,0.007158584676649331
Tape,23,1,A,Black,3,0.3403836470370589,2.2462089716253066,0.3340597556251101,0.029209894231808354,0.668185500453369,82.22200917026522,0.030254050804322766,0.7049573983994227,0.131077012468024,0.0030258099260240096,0.13136316383776894,0.001093122648757876,3.316299160891074,0.0007798552120928689,0.0015391647594828525,5.776464745023708,158.7053909170811,0.005711376272988197
Tape,23,1,A,Black,4,0.3660944892715838,2.266494778322985,0.3772833391456521,0.02644493286081572,0.7694033686892171,80.03547331436043,0.02234139037987272,0.681152829271871,0.12888145967895795,0.002783246629257651,0.13399684071615398,0.001128578683538896,3.2926499470650183,0.0010049891987093948,0.002055047676078294,5.671866692227991,161.0364541387607,0.005528864401745703
Tape,23,2,A,Black,1,0.3560385837672214,2.0467832646259474,0.3846551176466639,0.028564281858094884,0.7181084577515827,74.0379522584557,0.03347543025984144,0.5854819937930396,0.10703290353715927,0.0022485631219917646,0.13330870363778963,0.004242801520005992,3.075590348047552,0.0007781574254690286,0.0021197181625355996,5.759448992452315,159.5347180565696,0.005547080423151065
Tape,23,2,A,Black,2,0.4194436995320993,1.9828096908908759,0.37932533316613026,0.02537506260780489,0.6945152398392301,74.94818497777561,0.028287616458536207,0.6106965406330745,0.10943293933663345,0.002217134292687699,0.11800138898607652,0.0044717901940334965,3.1751061875636326,0.0005001074657147986,0.001891013786616513,5.704595944200859,161.2477178997006,0.004992695726984681
Tape,23,2,A,Black,3,0.41557965242719463,2.0477759096367967,0.3602928827856356,0.03256165630914822,0.7731057358159507,73.2622714035036,0.030754250768313868,0.5700168343538744,0.11876226250704355,0.0032932823465418315,0.12259158204697197,0.004253550903060682,3.0795504123483575,0.0009358882573616124,0.0017749388900612233,5.699432524673508,161.320265354362,0.005068408371658375
Tape,23,2,A,Black,4,0.46211368442454737,2.068764708753491,0.3924580157950283,0.0282566566080426,0.7958478367980177,72.23569901362025,0.02278183313853581,0.6018116977415366,0.10428720323054771,0.002036407565958791,0.12223400233006881,0.003970724802952965,3.0679681351286714,0.000563740522350078,0.0019043114751965701,5.774430986607951,162.07086859807424,0.004857643222672657
Tape,24,1,A,Blue,1,5.9934811232093095,2.2137186398880973,0.5978465697095239,0.31348861693822877,1.2645861135142493,76.70314182075737,2.934282050205179,0.6669619983560797,0.12050254253893451,0.0030394939665020094,5.131305559132955,0.011856517685210857,2.9871852408147017,0.0848596979362447,0.0042285977929542315,0.38539560875980505,118.38811664333726,0.01602687339421609
Tape,24,1,A,Blue,2,0.5497472317752461,2.396030666220125,0.5028907245499584,0.028925475943004264,0.8294980316744303,76.59656377028475,2.9951551465304505,0.6927871361045448,0.13398468609722397,0.0031927552240137718,5.158227935584295,0.0016242069969032665,3.045645694040148,0.0855355861956853,0.0027403121855456777,0.2719417759686452,119.95501976382195,0.007006565852708556
Tape,24,1,A,Blue,3,0.30623134308927663,2.2230551563426424,0.386172022943404,0.024408282445886106,0.79219875756366,77.65498039278707,2.9993165017770536,0.6926724779078406,0.13396369238653283,0.0029105697691298262,5.301123028605182,0.0026023550749718917,3.173795562846552,0.08219982298602475,0.0007715965940756985,0.19128557711216834,123.25238833009941,0.0058278410265321014
Tape,24,1,A,Blue,4,0.2872030990180627,2.1733860074780385,0.29997573050765897,0.02542594557826171,0.708361339369674,81.37536642347294,2.9415351759450235,0.6892645548293034,0.13367540563384547,0.0031197900060356987,5.304146730791433,0.0010250793325168965,3.213556928133469,0.08462065199511004,0.002137019520858797,0.1702184139705361,124.4887164039846,0.006355698306459286
Tape,24,2,A,Blue,1,0.34395540129307806,1.886405686503273,0.26397739975555257,0.03550809066376219,0.7428418183170812,69.18226374347478,3.2072161887345048,0.5708051619570618,0.10418516991907,0.0021155235226741095,4.98665877002739,0.005432156814190574,2.777411019960265,0.08059606636701402,0.003596507988255354,9.644689075281931,123.2213408999294,0.010026295047924754
Tape,24,2,A,Blue,2,0.36501204416342387,2.0375365944452293,0.2863186747488999,0.023213244166421607,0.8101950715175,70.95421752835549,3.0508224227645946,0.6254616198679811,0.09994702957339079,0.0023168131803370496,5.4163149357230065,0.00425833710171042,2.933825036061825,0.07898380290230492,0.00233916290762064,0.8906416930029278,127.47854095763532,0.0047224068869402185
Tape,24,2,A,Blue,3,0.3758448986475998,2.1321700705674003,0.3338816183960866,0.026209381151069282,0.8709665413505364,75.73543924929056,3.029124166040756,0.5896173912576673,0.10383949769229062,0.002174173884803364,5.39538080661325,0.00382042994611368,2.9828302584980517,0.08368430687289001,0.004805845802631053,0.6449719155959501,129.8678900679794,0.0056338791277302045
Tape,24,2,A,Blue,4,0.5456502657279226,2.062229763920263,0.3242226468608731,0.02166953694748236,0.792571845491523,73.37603529959463,3.1182282641291597,0.6250366063688285,0.10508292598952783,0.0022849737725444343,5.48720171029809,0.003360407334803402,2.984755239666647,0.08120041189958435,0.001652232886948609,0.5673342522798943,132.90437529798123,0.0051065709752680195
Tape,25,1,A,Green,1,0.40309458245389346,1.3972939616819553,1.1211883180122002,0.03541008822206413,0.3577546120784893,43.62135065487072,12.744692523774482,0.5646830878352838,0.08128483589643773,0.002397300281155419,7.60282922128212,0.02063867839711636,1.8417573951712014,0.08978511188566027,0.08478173622465043,554.3230009727771,112.22973162842156,0.28385517316207076
Tape,25,1,A,Green,2,0.3736146732878341,1.5229733146514364,1.299668744776267,0.04168376498609195,0.4081192014524792,46.14696717830123,14.144759942485134,0.6632194292051343,0.08385523489848647,0.0024015660414103876,5.99895880245167,0.02121339793194285,1.9399910113920142,0.10125668257242482,0.06620843564984641,619.822613653774,122.27667521807932,0.3075951478770903
Tape,25,1,A,Green,3,0.3778641180926005,1.6892887569782737,1.2723586521083041,0.03487673798601822,0.3839639630858869,47.39898732617006,14.696935056435358,0.5717539001683919,0.08557298787890164,0.0022829082227968393,5.499308131615644,0.021217355650486904,2.023521615326751,0.1043361989225835,0.06037742092593745,617.8333746497932,121.60408768736852,0.3098715934575729
Tape,25,1,A,Green,4,0.3971006352637161,1.4525170954412143,1.2516995569714016,0.03279170116134247,0.413647548700021,47.43779125831385,14.422218210060885,0.5968042444522156,0.08477968489396089,0.0022802076582748108,6.132330920370712,0.020945503528352102,2.0094726731743244,0.10250259868911586,0.0664465749156955,623.8537502106141,122.53460036116117,0.3192282126258668
Tape,25,2,A,Green,1,0.4176232898383589,1.416080745871,1.2943085754948467,0.0339477974625419,0.5121611701947798,43.832112895691104,16.347921357173806,0.5607844547293287,0.07022747043596281,0.0019950766001068645,6.405721718495963,0.023111786442075573,1.9522587615614706,0.10714783464888301,0.0692392671552682,589.4619634093841,120.98450484908336,0.29264102949133436
Tape,25,2,A,Green,2,0.4092815207441157,1.4164125184205263,1.5956661709169884,0.033452511766765176,0.4860423821760494,42.40548646007534,16.927298418108517,0.543991931965546,0.07266659254323675,0.0019559498981679027,6.560562735557785,0.022501543571853293,1.893821271618173,0.11069186986349484,0.06894527542407508,593.1855345180626,121.54679319002074,0.2951192317120615
Tape,25,2,A,Green,3,0.45422182519003396,1.363256946500477,1.3355191058147091,0.032990004778577865,0.44311518891735713,42.63609640766659,16.26012914037331,0.5309740007355865,0.07998050783166454,0.0021676452066545855,8.948890432708843,0.02120799775709804,1.809349120511705,0.10752185007587334,0.09593414706324606,596.0368921553306,122.59479744716971,0.28795011515391566
Tape,25,2,A,Green,4,0.40765929791872446,1.3605219504118937,1.4276387784831923,0.0438799764186205,0.4474947202044514,40.96622848538413,16.267249291582107,0.5891427130013273,0.10200920841489021,0.00212092418490794,7.186849420530687,0.02044477136652933,1.8294229929881753,0.10566561709642407,0.07502695617496424,580.0157604858354,120.12746957765488,0.28151023152444377
Tape,26,1,A,Red,1,11.262614734062332,2.7235908249867533,1.030911906345144,0.558993546307229,1.9266722081306897,73.6471530358314,5.054753222652084,0.9814648194934931,1.464932544747107,0.0027541210481928833,0.043286443583971976,0.030029095722589116,3.0994647903142525,0.15286420052397637,0.0081100789701049,5.336085347122448,189.9916399802705,0.014493323806897022
Tape,26,1,A,Red,2,3.3781099616060803,2.7820914153364513,0.6181366171676835,0.20623862351417221,0.9511694023607671,78.61847538476182,5.433302988478428,1.0114662190780546,1.598395907561913,0.0030814691785808097,0.007715805746698665,0.011052667105393701,3.2747112463999324,0.15799025920516466,0.004584498745094027,1.1570738649369894,195.38248846732506,0.008803640482087354
Tape,26,1,A,Red,3,0.7350604062861391,2.583052808805654,0.4995510652629289,0.02845129775755919,0.8194098123398263,76.83157321447577,5.260744053752537,0.9945512629784579,1.5139154696513129,0.0027600971312699498,0.00575131773522727,0.0019378466294055975,3.252234398917009,0.15817201062309139,0.0062927125984824275,0.9102908453312681,191.3035881902738,0.008765386277854932
Tape,26,1,A,Red,4,0.6989365056269408,2.633688515629795,0.8610038930371879,0.026709477040653122,0.9740640661074478,79.26574009486943,5.48130594730598,0.96011921551301,1.640344994678651,0.00287885092047917,0.005730142161121268,0.001031530536796328,3.2540668205316847,0.15959715417302556,0.0057699935966994045,0.7901869448788779,197.4004615607257,0.007597635990987889
