Repository: mirjamdebruin/polymer-profiling

Python code for chemical profiling of polymers with LA-ICP-MS.

Background
This work is accompanying a manuscript on 'Evaluating the strength of evidence of elemental profiling of polymers with LA-ICP-MS.'

Summary
In the analysis elemental LA-ICP-MS data was assessed. The aim was to compare several data pre-processing and statistical methods to improve classification and comparison of polymer evidence materials of forensic relevance. 
Four datasets of tapes, electrical wires, tubing, and Jerry cans with 220 forensically relevant polymer objects originating from 175 sources in total (n=8) were analyzed by LA-ICP-MS.

File: data/Data_Polymers_C.csv (part 6 of 16)
Polymer,Source,Day2,Batch,Color,N,Na23,Mg25,Al27,Si29,K39,Ca44,Ti47,Mn55,Fe57,Ni60,Cu63,As75,Sr88,Nb93,Sn118,Sb121,Ba138,Pb208
Tape,26,2,A,Red,1,0.725459380183177,2.4927685048034696,0.6712151000130985,0.031951626249881876,1.4484770585398747,78.21277693682106,5.1677104258397595,0.9384870631379615,1.5250659783983846,0.0025459439260693125,0.007451017161203955,0.005838908806686862,3.176530122042669,0.14422499761890611,0.008175303883857758,0.990219054695953,198.5783417098179,0.015331623075068346
Tape,26,2,A,Red,2,0.7397086346568567,3.0328666586693926,0.4508638957986653,0.03170033739641701,0.7053361084884581,85.73893396454685,5.552112831447416,1.0547834242609246,1.577307775830357,0.0024836765747072672,0.004910589842819603,0.005075091012783421,3.436093746835149,0.15093973715878506,0.006700956470511376,0.21185135884347303,212.18271602490313,0.006168830176764486
Tape,26,2,A,Red,3,0.7282942033193398,2.8715236267827877,1.3386404847105868,0.03336827359165602,1.6285610761853833,82.69587697710989,5.508144128840844,1.0058023214231353,1.5470145249879899,0.00246187982241705,0.0051078138364126615,0.004751431759375818,3.45401329369256,0.1495918681222198,0.006327415666857056,0.1753982412087696,210.03476506208534,0.006202626406034251
Tape,26,2,A,Red,4,0.7062607563707836,2.6433344472391522,0.5015465874996852,0.02202458230147476,0.8014747807539327,82.6759148216277,5.295763763029932,1.0207446008336833,1.5339754732075968,0.0024903596439220395,0.004839498777712618,0.004266711764011121,3.403594174349377,0.15029096099885556,0.006067322096539007,0.14352203002675396,212.8200186128198,0.006007521064336408
Tape,27,1,A,Black,1,0.3752930340381314,1.8250808255313773,0.5113415670610832,0.03173751051599071,0.7713051245313911,67.55932726170198,0.07171348265214479,0.5078575262776324,0.11836723134606271,0.0023807039965590454,0.09833213967340619,0.0016636769401331723,2.9179631381800233,0.002634340193186451,0.0014223156575825853,56.23433699901967,142.45736948826456,0.011382316631752706
Tape,27,1,A,Black,2,0.37892488218887105,1.878101257808101,0.5551467351344355,0.03094738853448573,1.0316193261228994,71.34800722484408,0.018437903674752985,0.5611038483227533,0.11637063187916698,0.002473841056350604,0.10096411602919626,0.0016025271463947287,3.004015903016464,0.0005634843607244426,0.0020749212780965527,59.74292777169743,147.5455386861826,0.009794520686048453
Tape,27,1,A,Black,3,0.40726649155626043,1.9854191468152467,0.8483890394379695,0.029296883293676027,1.16367313683189,67.45499181473166,0.019689117053618633,0.5293819480552131,0.10361794015922472,0.002334563096133517,0.0970171717072873,0.0007415651000048237,2.825731763088951,0.0003378819886024482,0.002571907462279957,55.532001104278116,137.1351061579689,0.009631556304075532
Tape,27,1,A,Black,4,0.37078291360505283,1.6836158296956456,0.5287462170949312,0.03041755819796682,0.7849569569312853,62.48568032399422,0.014475521268672584,0.4570668116478005,0.09679184865156772,0.001883329781605003,0.09183423810493306,0.0006667184898919893,2.5840873781490785,0.0003445030207104044,0.0012079421475840136,51.920373947810184,129.62888866298485,0.008766630365244768
Tape,27,2,A,Black,1,0.46304776939439707,2.038595836030416,0.4053476852642927,0.027651105859461237,0.9284375939495295,71.42500822111523,0.013282057883784401,0.5858849342763018,0.10930423444305638,0.002128086258552662,0.1018518587797743,0.004055593992044081,3.2099350726873324,0.0003402662317003679,0.005651396086371056,67.98537869615635,170.7823110391752,0.012655487240266092
Tape,27,2,A,Black,2,0.45196583406302304,1.9697051077725285,0.4147480990740072,0.03344728048305861,1.039226519742872,68.57650334401258,0.01626639971166411,0.5993269231686874,0.11052427135646406,0.0022114430952102763,0.10134426163113397,0.004086092018100327,3.047476845312826,0.00031919960212656767,0.004442209860781224,63.068369005457534,157.62358650353286,0.010772653032142868
Tape,27,2,A,Black,3,0.46685719560898165,1.9646425459423882,0.396501833449837,0.030393297906876584,1.0225399247798443,72.84493884386416,0.01918022133025687,0.57026466299894,0.10401821470514888,0.002420886145966829,0.10418219647787634,0.003518019351383412,3.081418080735248,0.0007638361346622215,0.00417349698702055,60.69141911528669,156.09111284657502,0.01132428470266513
Tape,27,2,A,Black,4,0.411460314844116,2.1294188880913865,0.48699825383732503,0.029820173250787486,0.9803850033479998,73.33431762189711,0.01816130219746281,0.5892405689807704,0.10595315823207099,0.002201893166736848,0.10163523633732202,0.0043006196386395105,3.086504017968278,0.00032429295438021787,0.003835088431959861,59.04991297087831,153.0221792384826,0.01250099628349866
Tape,28,1,A,White,1,0.8798550998547658,1.8015263446612122,3.1596394507930015,0.08050988396774397,0.6157218601599499,62.73897930017746,37.68449073360058,0.7114312147720421,0.1037619911319217,0.0022205392104698678,0.010466418770398419,0.007435174572479006,2.774368145841534,0.0002530560643020648,0.006211256330473881,0.06828025150574596,124.2906838898565,0.004714056657551432
Tape,28,1,A,White,2,0.9073918821640153,1.8059843617533184,3.134396819085088,0.09163037316527911,0.649698151180413,58.91898618003426,35.709872633187814,0.6259419753035296,0.10343006767386172,0.002119499558944105,0.010566922328550192,0.007209491783474249,2.6959949815560886,0.00036863177036290754,0.0074756062297198665,0.059134103426473454,124.53227413948085,0.004105198971314017
Tape,28,1,A,White,3,0.8855061867516387,1.7978475146540498,3.193828172780432,0.08551153453151696,0.6480128974885281,61.99762850394816,37.7950841748515,0.6675712964910753,0.1036108572542232,0.001937565034829688,0.01118051464313897,0.007260734392077285,2.702276283925361,0.0011260770126787177,0.006890822042088236,0.053222154640408664,128.39998204651354,0.004462203050519317
Tape,28,1,A,White,4,1.3831325866422155,1.8269166805614487,3.646293986021438,0.09500077138304647,0.7825392858067193,59.39893393062317,45.51103480912406,0.6439223367524555,0.10823657008627816,0.002335405473641534,0.014723451999492047,0.007739833985522784,2.7433605113248687,0.00030728256936406027,0.007621398083249019,0.061266438888348325,135.94423287774546,0.004841712103290261
Tape,28,2,A,White,1,1.278215119470811,2.093245784206057,3.484299437871162,0.08173438410198625,0.8796204666269022,66.6236288908981,38.31149144556818,0.6423621518085435,0.10608287852568368,0.002091738609711756,0.010340580272612842,0.004698704190875299,2.8831793326580564,0.00025312600058581336,0.007320827894700205,1.0160373222173382,140.53183567050897,0.004644573639728717
Tape,28,2,A,White,2,1.127105590040598,1.95572281625898,3.3129362619039244,0.08061358769574546,0.7122167564341262,66.4194318539315,35.49678909380445,0.6558504636408886,0.10786332914019071,0.0022333420170878465,0.010680191886561908,0.004743175366337367,2.856322265091353,0.0003022046948685811,0.006047950123921291,0.928463593452512,138.0843399537823,0.005359588286125925
Tape,28,2,A,White,3,1.1208230098903325,1.9150308516750176,3.151949395531303,0.0848106255639575,0.6874553805876361,63.85535598096416,32.92782744316196,0.5974639490810858,0.12313602668870936,0.0026313695477282292,0.011241969056465753,0.004670288048731424,2.755252054348179,0.00035867046107542725,0.006977025035412511,0.8856972925299899,134.45345109404022,0.006495341469965462
Tape,28,2,A,White,4,1.4788368252472934,1.8482566000063063,3.9564313252940395,0.0917105621567287,0.805185731370324,58.927301659286016,48.406278206618914,0.5658898702268955,0.09472511184886054,0.0020926129211419095,0.014323209982573684,0.004486941115117952,2.7072500198070197,0.00054137727422605,0.007834543314331715,0.9206150455252896,142.28592077001144,0.004833190304519128
Tape,29,1,A,Green,1,0.343852385584748,1.6347125198528616,0.9007541015929779,0.02991073839708079,0.2515405550444536,44.807387077675855,12.605895479520917,0.4966733380874769,0.07876630706589914,0.0020839476990946425,6.173245974507719,0.021076807598282524,1.922391072957355,0.09182058034889715,0.05672627765706466,536.3141560445672,113.73334089648726,0.3390098249051024
Tape,29,1,A,Green,2,0.35616684330634824,1.2223213588179926,0.937417099684294,0.03296397919611021,0.20829553114752217,46.234808945281046,13.832110086254545,0.4983947845826007,0.08367519633299925,0.0023371840180656475,6.807730757591339,0.01769439774721806,1.9236190854648285,0.10146312222258638,0.06419359505559054,530.3461802622444,115.52748318816461,0.33553117504383057
Tape,29,1,A,Green,3,0.3530170402626733,1.2240637232252347,0.9299742387333213,0.031042090639015706,0.21355013144276289,46.60457441905756,14.268032803372941,0.47897145049116313,0.0839291138363198,0.0022533154110389356,6.96920268807654,0.01708225067489559,1.9148707128652613,0.10270029209249702,0.06226278224169314,553.6257925967013,117.58253260018887,0.35017365513624926
Tape,29,1,A,Green,4,0.34396522555871656,1.332792047756795,0.9901558074292414,0.02778412454310198,0.2318181233451347,44.466619743214366,13.223688692179973,0.4371170899382484,0.08141776550184332,0.002251886477544851,6.488923680711528,0.017835354135144248,1.864206419391573,0.10085592116783841,0.06090511312911667,614.8898811354353,126.78475831816536,0.3806811079574727
Tape,29,2,A,Green,1,0.6258229699255471,1.313729600637452,1.1020790799205784,0.037638465978262516,0.2705885416245479,50.48727742909505,16.236994921484314,0.5268413638739351,0.09043138757643897,0.0025525605048246835,9.35843968108739,0.019627391654058853,2.03835407357987,0.10512797122318145,0.08017303149293085,626.5883977581091,137.88640939608655,0.36491774165343316
Tape,29,2,A,Green,2,0.5912548028745332,1.3140382940133652,1.0992248018230772,0.038575587473030214,0.37594898885356,49.84048230158139,15.19985480939927,0.45228173657879556,0.09288542747230435,0.0023488826257559514,11.436806947566401,0.01794003979603776,2.083417454539511,0.10274154836006083,0.10306535195951426,612.8191707776763,136.4325319520875,0.36460095010849947
Tape,29,2,A,Green,3,0.4418716258081979,1.3275106416095002,1.0214881310997554,0.030378406884342086,0.2770983312141339,50.14880940031774,14.784837283825102,0.48523747072413725,0.08990530805974015,0.002537231729906211,9.113411811839422,0.01740194043838613,2.0633642702418817,0.10131847124595536,0.08007792390806891,639.9940895258322,139.88062586153816,0.37415431682492273
Tape,29,2,A,Green,4,0.46995497978134826,1.2136507876659697,1.1069482811061762,0.03328148218411997,0.31304327897119216,49.89349998298506,14.823384978777893,0.46357030203138766,0.08734361656173979,0.0025698759192220436,10.732329376041898,0.01765686608349887,1.96322728175202,0.09513862774039893,0.09275399342442635,628.2687530574908,134.45695243458675,0.3704998250284285
Tape,30,1,A,Black,1,2.2389714980732323,0.3259475427358519,159.14792445730302,3.543171544561139,3.526681818375933,16.48662327306836,1.2172606335651779,0.06110675419679183,0.1978317520419274,0.007693111414360154,2.093527883372414,0.029350317720094058,1.096136193742088,0.1399076854084645,0.009108765320222922,614.0056586229427,93.52892281947872,0.3427534187311507
Tape,30,1,A,Black,2,2.2882043469794007,0.31628701662666936,155.1900857198908,3.4940914058376684,3.4512017872269207,16.00995128555645,1.194634363891092,0.05918881077019713,0.1904753306853678,0.00759708720998941,2.0497487690603218,0.02618036704125639,1.129199222508502,0.1401083824521593,0.008278740938470822,610.7425679417925,95.05819394645052,0.3451162197891301
Tape,30,1,A,Black,3,2.2789850259007127,0.35836081079293963,156.05080966050937,3.6067732091638702,3.492644927661145,15.670290360657338,1.2379284952580294,0.059681933086015264,0.2011424756979433,0.007486799298438893,2.05418086803246,0.024690107161734125,1.0584416711901137,0.1338173545350298,0.008255128452910019,602.721365839145,93.94873415362346,0.3314448993671102
Tape,30,1,A,Black,4,2.443220059407292,0.3331992918146326,162.1480127839972,3.770559269751191,3.4644998094581823,15.620561475333785,1.183205947397773,0.05743669980167163,0.20390528637459357,0.007438570934682919,2.083196869917838,0.024642724386929094,1.0818415293883517,0.13311826456323936,0.008820265192683323,595.9015624004033,93.12373761610218,0.3290119015149479
Tape,30,2,A,Black,1,2.343151629202206,0.31222751284750483,164.6208791711578,3.4633503984705576,3.6496450363471014,16.382728711127044,1.1096216398361318,0.05972401234765642,0.17233576229772174,0.007113066063823628,1.9434899207556422,0.030072585704321416,1.0557279553631989,0.12291778678539284,0.009074257221274296,617.8263106841638,94.31548190822534,0.3115915864502366
Tape,30,2,A,Black,2,2.381018314941861,0.29396438539697234,165.56822733890473,3.7342454708340074,3.691357654608514,17.33481606209302,1.0911990950991723,0.05959267947167228,0.1793616453831344,0.007234202561443117,2.0790291400811647,0.02618084247856102,1.058718254634239,0.13009011335169984,0.009296568955520371,640.6605856873724,96.8666998806551,0.33023447426031577
Tape,30,2,A,Black,3,2.3386156537438465,0.4101533128344587,153.21585109668834,3.4570391813428816,3.5734228972242876,17.668069275790305,1.0260907471532237,0.054316805483688134,0.18258991587152285,0.007178630863668129,2.130936386536561,0.024722394744197202,1.0061516509620905,0.11722215856368967,0.009121303787071646,628.5702124987133,96.13213310443257,0.3107085975571776
Tape,30,2,A,Black,4,2.2851871502969483,0.33708676272502314,152.3960366014252,3.7515694281452054,3.5559014973443515,14.68981178380522,0.9804260532298211,0.056371522461911454,0.1682326261398416,0.006658948664084609,2.0439511642729413,0.022794002077121272,0.981747292326224,0.11520905490230988,0.008236750725456913,600.4227591741142,93.86815189574071,0.31146162935673005
Tape,31,1,A,Red,1,2.2746544901782624,1.2359541818965265,159.19736352115748,3.6244375886409763,2.366108172029172,14.346735659175208,3.401058762780273,0.13191443381800408,0.2545689190787999,0.00942580428473207,0.023983570649316676,0.026398030267500483,2.330572455958311,0.12953083344292626,0.009228828636177428,614.2510105596818,127.06110187807184,0.356523064128027
Tape,31,1,A,Red,2,2.1113117158926378,1.0590824417793692,153.52537912144734,3.7970153856538307,2.3895580300870614,15.499210463943161,3.309732217184322,0.13988021013306964,0.22483896652192023,0.00816784343643291,0.025677096760009618,0.026215666881009448,2.3000680025597546,0.12689949493097366,0.008555027463685224,613.9716013770785,126.99698633132518,0.36969977808420273
Tape,31,1,A,Red,3,2.2667839348501975,1.5663576448603422,158.87866634818096,3.788733808128102,2.3491405752989682,16.01444856718809,3.3071511024801925,0.13462638188444728,0.21804131073925936,0.008868457311784053,0.022769617024046614,0.024702670154299965,2.291549797376723,0.1366237566727038,0.008797345921770611,601.0147935211613,127.72153107337098,0.3578022177996059
Tape,31,1,A,Red,4,2.07713565598318,1.1143520487815994,160.2588984672971,3.621118516346589,2.3157653851639015,15.460514127525094,3.2549955346990096,0.14524710635497518,0.20875500476625983,0.010287404704531067,0.024425579749406467,0.02519715344454076,2.296148795429076,0.1270002579680399,0.009551374426372503,606.1657233371506,129.9270583617993,0.3696495616199379
Tape,31,2,A,Red,1,2.0059540063934342,1.0425444142266709,141.7230707858733,3.4751824179017787,2.168918771429106,12.705293468827257,3.0911312416779353,0.10455610281137404,0.1649905231409857,0.008650003342196795,0.029729857513702728,0.022895575735348627,1.961885804332849,0.10629032587642707,0.008684895787805512,613.2716488411589,118.59075967328761,0.3164866226038503
Tape,31,2,A,Red,2,1.932054187519156,0.7892596077355231,128.1260279979811,2.7914507639662856,1.862887567583054,11.029960273231135,2.4682451076843006,0.08813040376035365,0.15157794624544532,0.0071599912445918235,0.02038085779437152,0.02230989780808762,1.7594906065968927,0.08987035461222474,0.0057895053773170425,602.5148586910872,111.60596292765867,0.3000614531185566
Tape,31,2,A,Red,3,1.8712857724378027,1.2048915856807043,137.4452755029541,3.1928752795160498,2.1361811549291736,12.888781621943966,2.6081389422703016,0.2516467357891327,0.18547385289129992,0.0071012888365384426,0.021399481485184155,0.026025131527368763,1.875426667694895,0.09851245403593502,0.0062623416901811686,635.2476950087446,116.94878756276955,0.30865239129997113
Tape,31,2,A,Red,4,1.9548653638026785,0.8953717221390154,139.07037049478274,3.2677081385733975,2.1102546372755184,12.104620304801452,2.586408324221739,0.10601603494907647,0.173209706840343,0.007025118462404072,0.02174152479344224,0.023808991589186278,1.8844828287473083,0.09809933065547637,0.008745205168254904,605.4912024001981,117.56691238274023,0.33152943768651244
Tape,32,1,A,Black,1,2.0875070644401537,0.2603671218440712,155.50210404524526,3.291230989956778,3.345057645888947,15.33383685564334,1.0981865005001679,0.0590381629417858,0.18726250064832906,0.00694404399422036,2.0620290332920868,0.03004166559487822,0.9640882784740493,0.14085092185773782,0.009874189184904465,595.5459241848587,93.70693343300758,0.33831855146962087
Tape,32,1,A,Black,2,2.2265984469686497,0.2749163622238829,152.25347903022433,3.4083288351807584,3.5501760474403836,15.533856337088807,1.2235179599902852,0.05685712123357025,0.20320810164274433,0.006457495972139987,2.0582961691110593,0.028451096896538283,0.9572921831719582,0.13422670104371107,0.008980357218704778,595.9903374176647,92.49975444658568,0.34632363644937286
Tape,32,1,A,Black,3,2.079201543155245,0.2684074594653488,148.167175809328,3.372076261286676,3.3258690934494974,14.00861218488942,1.1409472910903344,0.05501540650632752,0.1771959253935597,0.006323341558666736,2.034106758566123,0.026722886209345036,0.9333053313727161,0.1326697278180537,0.008877495869701064,573.9563671802882,91.63100837763879,0.32735124485731076
Tape,32,1,A,Black,4,2.116697422396888,0.24359408802657595,142.01043316096772,3.3320401008771356,3.3826713447020027,13.487183749219357,1.101548340865727,0.056118915275793047,0.17523274941916125,0.006324201358759205,1.9729691737137744,0.026265960691368235,0.8039180279260384,0.12970245555134371,0.008388069635427821,573.371121768112,90.19188772358046,0.32594868698096474
Tape,32,2,A,Black,1,2.2145825224922415,0.2314880405097692,133.76565437488196,3.042026546440988,3.4871989876682337,14.39813688609904,0.9497116980698915,0.04789227829641718,0.15989734730252284,0.0061229752968559505,1.995877531973169,0.0285636585342997,0.7864912341054687,0.11743832577622745,0.008396087464220435,584.8499560341146,93.16787668286952,0.3485935010307048
Tape,32,2,A,Black,2,2.146214987953545,0.23395978178732502,129.3703908456303,3.03278390592939,3.356871014699881,11.288498733593968,0.9632451101678213,0.048459760050740555,0.14647952142421858,0.005336192051065639,1.9800202463214494,0.026390630719881316,0.7538516451462669,0.10836490137588763,0.00807453975944921,579.97238217664,90.58986071634442,0.3140225270864338
Tape,32,2,A,Black,3,2.275870302543327,0.22219814356446335,137.96435333431538,3.228359013262401,3.4348179184788457,13.152086244766704,0.96948240686583,0.051006228748471404,0.1712086451410585,0.005822942086033237,2.051274937604658,0.02494349952318082,0.8101800511593512,0.11524286182053027,0.0086319430094977,594.2045943146799,92.8591941002914,0.335708692908933
Tape,32,2,A,Black,4,2.1323188349919717,0.20192598130393744,123.69608733150449,3.1397668100602187,3.3917461924738714,13.108104380612154,0.9300630090222386,0.04366963079664229,0.13952773162290102,0.0062088719048153775,2.075396598695115,0.024534231523781314,0.6982868989769747,0.10335614131481213,0.007763453937733586,602.4081582706639,90.63354166497793,0.32668384810959133
Tape,33,1,A,Green,1,0.3172306458169708,0.30439797362229604,2.418322640516305,0.05016108292911385,0.6513095603119904,36.61527561205688,12.13225541000907,0.14848745249845718,0.08599006627564529,0.0028509201501281693,2.3579164073993,0.011042684075890406,2.3981874819680615,0.2567336958766469,0.0039704751900939235,1.0946180758052007,54.74899307480998,5.0825351370929415
Tape,33,1,A,Green,2,0.4020280436664652,0.296116820028424,2.301905787302029,0.047462418631975624,0.6006619474110946,33.5322298359984,11.540721187692762,0.14883743767905536,0.08508300290826548,0.002456729985197817,2.32917236987322,0.007487288825585338,2.271689480408872,0.24238706838347002,0.0035924549095489224,0.7986460845453055,53.91770721381713,5.024369547066127
Tape,33,1,A,Green,3,0.46342975900814487,0.3008839767636452,2.363322006509326,0.05641049446310139,0.9762396790718579,35.9891645979577,11.668106310082043,0.15136771509398375,0.09872579387436324,0.002770250443280106,2.4087610056387074,0.006661242416482631,2.3575992581487686,0.2515560942541195,0.003863959482552443,0.8168093355169554,56.210901282433554,5.212749856489096
Tape,33,1,A,Green,4,0.29326074802409724,0.30808019188094393,2.490949776785335,0.05395913439433395,0.682598460515606,38.125968366825454,11.968369945892212,0.15391115187183796,0.09335649023014173,0.002823563627233458,2.477278717171145,0.0070191798320308986,2.5586604180411814,0.25109768734761495,0.003012035066300705,0.7406461649528144,58.47179568118072,5.572988818863369
Tape,33,2,A,Green,1,0.3748439970222502,0.26176467046683227,2.079971781154078,0.05018221332097257,0.5982996005715151,28.365973425461686,9.806511140877042,0.1144189466988859,0.07426248107332811,0.002267353185071797,2.160113057771163,0.16714873009694262,1.787306350150631,0.19687610285621476,0.004607839495279297,5.539259785601507,53.83905198477578,4.1987806633629985
Tape,33,2,A,Green,2,0.4329770402792689,0.2892595929212677,2.290392637523244,0.05379026029253002,0.7485158557902305,31.964684630040068,9.719247204803677,0.12984706220721648,0.08869950465978246,0.0024531995052656983,2.30936098843848,0.03286993675319465,2.1469124928697325,0.18054540717104717,0.0023652485777731855,1.558916538423694,53.65047852691769,4.568754698637542
Tape,33,2,A,Green,3,0.3792444682783972,0.2808901146484658,2.2100157215587832,0.04917810679858513,0.5640004044115787,33.638127368305014,9.120093548336587,0.12662345255235546,0.08209250135121728,0.002351392874736407,2.3855102291611026,0.011189071696877296,2.1181705826303,0.17726463795372355,0.002823837701826066,0.9393090466248217,53.73169749549044,4.418790260133323
Tape,33,2,A,Green,4,0.3393420220279866,0.28575432692358554,2.5184798107994233,0.0450352940304717,0.7733257958330323,33.02026128060056,9.268384673133012,0.13156605357663168,0.08656681800332382,0.002696758716962048,2.402316397564447,0.010497949599983654,2.2186400472930288,0.18784482368952407,0.0023038010817137385,0.7929808495528544,54.18608451005901,4.460457647386342
Tape,34,1,A,White,1,1.5890373005799674,0.3326269086696504,2.8175843635848397,0.06773369844897618,1.4662346154404462,39.36400590384235,41.87004471410754,0.23383736721801834,0.11399334623467183,0.0026979329424987315,0.04522810092919963,8.52853747343749,2.6517374334930452,0.8098948684655415,0.08120950954262512,195.0227496666843,157.3305763279719,6.142492822481605
Tape,34,1,A,White,2,1.3037813849309106,0.27087012872399047,1.8559243722555423,0.05781581689239823,1.2581030917464953,32.29507969283814,33.955902284895686,0.19760234904996596,0.09839722247370464,0.002417251240526591,0.012714756013103628,7.594519641148435,2.2470368810551515,0.6590682354185106,0.07425525437425128,170.8191285565687,136.54377507227477,5.133887662250107
Tape,34,1,A,White,3,1.2769822338522079,0.2986878387474235,1.9944014365444989,0.06381886852765963,1.3140717536541304,35.83750140817506,35.997221995726434,0.22639740970010763,0.11563611085112491,0.0029319439068476467,0.012984025546352185,7.950765611030354,2.3836740556865204,0.6744022188928017,0.11045180386601172,180.4253089209614,142.44689352409193,5.934759900234998
Tape,34,1,A,White,4,0.9864939861229169,0.24585007235266948,1.482995624671352,0.04772448886476474,1.06784775506726,28.824808086826177,31.208577731984988,0.18506107432217542,0.08023867200791941,0.002242099300368454,0.011167300611932605,6.6649206610925695,1.9445470395846576,0.5863082671234208,0.06430210197324361,155.63215604294518,121.60008253552044,4.301730574378168
Tape,34,2,A,White,1,1.3537370172682592,0.2043156842350939,1.6350045406107336,0.05284621125820201,0.9206386553961057,23.490737995441734,26.204834753006253,0.1428268761270526,0.07262739782412315,0.0017651673592935246,0.011063451044936707,5.426987775057675,1.602444984581497,0.46994820851094626,0.04785280719280662,125.22818752990514,99.6053196601925,3.1430273485334745
Tape,34,2,A,White,2,0.9224790935203679,0.21492158690810167,1.4947558649499688,0.04341392317256822,0.941013737086621,24.546138405729554,28.253821808402595,0.14299931467758098,0.07465935970618645,0.0018002372697328189,0.010185811162276698,5.6554567776008655,1.5488589612854367,0.5027339401014136,0.047128495750392026,131.3072406379245,104.43287098318154,3.2604431414825825
Tape,34,2,A,White,3,1.0779478027909244,0.23222459685746683,1.6186186576618378,0.04911927838890085,1.0760241508666222,28.63487004694504,31.614663860348426,0.15685401806619648,0.08417667862568157,0.001981303224813322,0.011252163165771484,6.414650760470179,1.7270117718368527,0.5392923079080038,0.05429386883793987,143.35189327690597,116.51027797678793,3.4811642261293647
Tape,34,2,A,White,4,1.208157832843085,0.25805452422633096,2.1014376363769998,0.05488714996052894,1.1205745472254032,30.392995726496977,31.263992994391973,0.21255136619890427,0.1019285682177464,0.0019283418268351497,0.010967910846377108,6.875644716725368,1.88811272189471,0.54859731646572,0.058385355305333224,161.26484637773933,126.51485434559888,4.214080495309233
Tape,35,1,A,Black,1,0.46733299526362526,0.2477780447916579,1.4375923117066758,0.057407857285419736,1.388566248341937,31.160167630377707,1.7551802393063565,0.20501818754962742,0.09282862043145287,0.002430681769877495,0.015788701899134117,0.9132844965307377,2.0801907149433627,0.03202889581282796,0.015939146667297427,28.81948152831369,122.05479411035127,0.6816721572473081
Tape,35,1,A,Black,2,0.41288167777290147,0.2342106052114281,1.291459967778564,0.054717062662880955,1.2682237849911429,31.576264689120073,0.6820275736956557,0.20363216196701336,0.09098143984399372,0.0024624075114227932,0.012767207406319233,0.6731043028731789,2.1677134019137396,0.01333037453418407,0.008288881696202172,21.758333933023106,110.20614655945133,0.4937323268735909
Tape,35,1,A,Black,3,0.42408262005375297,0.24356587284824016,1.29399048464804,0.05801951665125044,1.329545006612503,31.365869762495848,0.6561271921427053,0.19966372316278982,0.09121092859158564,0.0023574229050637354,0.01413406871679001,0.6841879967804995,2.0583796594516026,0.01191776380316573,0.008082242522683353,22.228345146425006,113.90625765276616,0.49962698250919585
Tape,35,1,A,Black,4,0.4568569110153473,0.24568921396717083,1.566564597010096,0.06084658877892521,1.4596754886373515,30.918284273886457,0.6785979334233434,0.21144193472329706,0.09864059075276457,0.002517808583440251,0.012619099144298028,0.6927185830943957,1.950164605522837,0.013101742745322106,0.007239499314910509,22.755844142424273,116.38581575190322,0.43435427114479963
Tape,35,2,A,Black,1,0.42273895638099024,0.24799083138878503,1.2464217367220103,0.054773692643946326,1.3139870150545043,26.70041032985652,0.647571564284725,0.16942735917713206,0.08609085543444384,0.002094915094924373,0.071358162387369,0.6093762818647765,1.7228855365462532,0.011315967985699971,0.00618517499942195,22.58260033767155,121.94866336823695,0.37744882061295193
Tape,35,2,A,Black,2,0.49661370273255445,0.2968347878330773,1.5729647485991591,0.056611203347180616,1.5401277362808825,32.537263205347315,0.7857944413314389,0.21457057272724647,0.09819005926621219,0.0024462898192733995,0.01454013173096533,0.6821837735184173,2.1335805569560575,0.014321570083964648,0.008087249284139649,26.590995142472092,139.86573627386647,0.5078154145923827
Tape,35,2,A,Black,3,0.5066838667135742,0.3024292056899935,1.5110096790591194,0.06406030229848791,1.532390448019954,34.351279787935226,0.7460798255570287,0.2099325428335568,0.10247826702942771,0.0025479093343307732,0.014541475697383907,0.6661681348275309,2.2112739596747253,0.01397227917707364,0.007700060977495392,24.99697029010571,145.61985618200308,0.3920815138568896
Tape,35,2,A,Black,4,0.5299484090630684,0.310052496061892,1.442144327350284,0.05339279033146443,1.585803733618435,36.287956130152104,0.7696317743238529,0.21043087356303372,0.1063475640260149,0.0025101484913876183,0.014549729393007855,0.6729001487858599,2.281423507417807,0.013194885611055931,0.006103429758896617,25.640561846378365,150.45656883736282,0.761928274231237
Tape,36,1,A,Blue,1,0.4352793775894369,0.28667528478110593,1.2522882056860167,0.03000590650904114,0.8330618562137683,34.634009725487594,20.46751977644552,0.1492623204525311,0.08823456471005753,0.002917252087212444,4.95817778378984,0.5733522423011717,1.9995291423336417,0.37905654491969354,0.0104419775749089,14.893390665220904,89.61857546060153,1.0881540040346176
Tape,36,1,A,Blue,2,0.4465586672806318,0.2840441316125141,1.272516037205441,0.04064214426147453,0.8255762584549886,35.613458861907006,21.45203598178655,0.15673021248713145,0.12981419377442316,0.0029583074058735,4.752224071523535,0.5363367075874597,2.0517030714231574,0.39482216638991235,0.00749062340403324,13.621393108905313,89.30772725495592,1.1849955593800554
Tape,36,1,A,Blue,3,0.42993144814577244,0.28075583292534595,1.2902531548788392,0.04030169679557249,0.802718079879842,34.84725691901045,21.534371079862133,0.15708557371609239,0.0878846136112346,0.003068714050413756,4.76199433503985,0.5236360550198682,2.00720519919674,0.40046797339239976,0.007532470733174107,14.041849440246633,89.77781471743842,1.12399420808372
Tape,36,1,A,Blue,4,0.43289701163223804,0.294793234049896,1.2572273996983967,0.04149457850209689,0.8267049468596158,36.57577808724088,21.777294519330113,0.15566680336565228,0.08710195226556662,0.002891522877649238,4.700041618105562,0.5109278301107646,2.109816464169605,0.4034736806162558,0.006977554326732602,13.552857230726229,91.07013679526848,1.3055178482169747
Tape,36,2,A,Blue,1,0.5044744741467366,0.34193895077066777,1.6530749972424346,0.04365387523432697,0.8727420120636119,39.694418186836344,21.159871480775532,0.16903426508404754,0.10158931402937785,0.0031369500116357283,5.073780001771899,0.4969118450589498,2.292118777276122,0.3784073487372957,0.007365898588967959,16.46173205435862,106.7433470678749,1.1608787832383887
Tape,36,2,A,Blue,2,0.5309584042466171,0.3531088124974314,1.5808628168622263,0.045524583917483236,0.9002319390516459,40.05404258404261,22.563672133273442,0.17675775548791167,0.10710317718456973,0.0033184875751994516,5.469863623202992,0.5079878836588536,2.2067301268418684,0.4024896059931967,0.00801123890682636,16.69195360649811,109.1554050542532,1.8930414633496138
Tape,36,2,A,Blue,3,0.5193353824877146,0.34991571831608914,1.712573375188475,0.04566648949994579,0.9446020495672177,45.846389774055375,23.968125743070974,0.19112002594478758,0.11664456221614244,0.0032683965549773126,5.748408243010946,0.5019131996488654,2.572997026691703,0.4088166410179414,0.006004203911671225,17.357348915358543,119.23428105462027,1.4251092249383697
Tape,36,2,A,Blue,4,0.5764544053658054,0.3629400550111985,1.6650645403964799,0.05190511299543593,0.9631175568411857,43.53610254731947,23.721375331620703,0.1921287342063574,0.11494100214314551,0.0034552521844476588,5.845083202939601,0.494552118122613,2.373049980774195,0.4122484734198121,0.009955297165214134,16.552699501536758,121.03201746910347,1.8617317667085362
Tape,37,1,A,Yellow,1,0.6427976250660831,0.33328638829896917,1.7083428054607979,0.06850142793809162,0.8274688634556425,48.828058266798266,15.339464310912666,0.29521702734730715,0.13258337108850676,0.003392510340538408,0.007274291491015641,0.008842179557981333,3.0168880205204878,0.29576125718644825,0.00891266574329867,0.08773404168220869,103.45929292000557,0.02724720936874313
Tape,37,1,A,Yellow,2,0.47085427778595274,0.3361806532826746,1.8578730318432704,0.0666833464561914,0.8371517169820516,50.906205931717075,14.871538177987489,0.293143533548758,0.12996134876511597,0.0034980710552221673,0.006636629886871667,0.006068291430751343,3.0734466738923807,0.2928872100984338,0.008751110272696826,0.08061471688633015,106.0516173100985,0.02719373819653567
Tape,37,1,A,Yellow,3,0.4748059398452304,0.33013695751541544,1.846990731313231,0.05912609582208556,0.8427695118794387,50.77050341895961,16.101288858967305,0.3030836994057952,0.14091994487453033,0.0033867364156063115,0.0083344457535352,0.00551634009872888,3.209285527609025,0.3063663413969421,0.008838641893136715,0.0725008486059505,105.75241849111553,0.026176765168009226
Tape,37,1,A,Yellow,4,0.4830886535264942,0.33759023567499763,1.8128404012602444,0.06055492646646891,0.8304102464532793,51.998532260612066,15.357241579589537,0.30306084431686564,0.13393426819375828,0.003378954647761842,0.007911637988799047,0.004610454893348922,3.1016245196857146,0.2958110948786158,0.009130047249604381,0.06851569279156339,106.91193742410111,0.026252410978949973
Tape,37,2,A,Yellow,1,0.566249252173554,0.3718912332872887,2.0014474162521916,0.05817154171584378,0.8747538232501074,53.22224593979075,16.098356255935194,0.2995138570393746,0.14175288169877157,0.0033940068472688325,0.007905803239677382,0.005998481027728443,3.403893404182379,0.29292987577339563,0.009061168288472348,0.13039218840251957,119.30630956195864,0.024722679825967257
Tape,37,2,A,Yellow,2,0.6405868293941276,0.37715206137615165,2.1153281792677436,0.07205444090542727,0.9350778967831008,55.4445698041686,16.770474451067646,0.30829843222791553,0.14926538518064922,0.0036784119485634595,0.00861236902939258,0.005425252168449945,3.4944500147946616,0.3092292530374597,0.009093280383725578,0.12276843522207567,121.17624691610378,0.02577647789302515
Tape,37,2,A,Yellow,3,0.5414663609650179,0.3806988398093676,1.9246017983075885,0.06656718867729833,0.9107142626297409,54.84810507403766,16.883897951397486,0.30975049739357713,0.15167333963984297,0.0034898927233205273,0.008523503686875395,0.0044340684225272166,3.4575446400209313,0.30185433090798847,0.009516202364415638,0.09692845133146834,121.62935913047332,0.027384171522579374
Tape,37,2,A,Yellow,4,0.5256619923172314,0.3722731735935438,2.3553976725839494,0.06808142774884723,0.9046131292547519,53.78357928523798,16.971784487810673,0.32095846007566986,0.15631241480972635,0.003409854511049491,0.00895050421333507,0.004595247095190821,3.523961298977117,0.3148028464902935,0.00893487267028599,0.08506448667782542,122.33774466024188,0.02983547296717864
Tape,38,1,A,Red,1,0.4523733737507588,0.2490637221522725,1.4281947223580505,0.04893821364906107,0.5354252658368845,40.249277709359696,5.139773722577713,0.17796975379067545,0.09196805181197977,0.00326559838685052,0.00468882261282341,0.006733297253072501,2.395612610145449,0.07832466753370329,0.0018190916118515346,0.07465583964229404,117.30439448895686,0.08976810214854047
Tape,38,1,A,Red,2,0.4979033754271314,0.25942928573859825,1.4723376143968518,0.046605515786353593,0.555145591127158,40.30988424522165,4.943949419241028,0.17734889316399433,0.0929020565421086,0.0031332271605143606,0.0048563942452618,0.005307439195112891,2.365559950767614,0.07782798047540121,0.0016449087859797254,0.07075429280329679,116.66746465374315,0.11264987767445085
Tape,38,1,A,Red,3,0.6130423138124789,0.26105200284671665,1.5901865150293018,0.04843233516484538,0.5731279044586493,40.62598688602401,5.351539647945471,0.18214018381211086,0.10226140357963892,0.0033130375890732615,0.005046609918283823,0.004476995282954951,2.415457675386444,0.08365813489030913,0.0018961824617439635,0.06290142082697474,119.55342007606782,0.09237303443432854
Tape,38,1,A,Red,4,0.500703992230423,0.25271072926178895,1.3956378902977848,0.04617111646936397,0.5471240987810365,40.178086711117594,5.482391505627579,0.17768504364389048,0.09669048129198142,0.003251672941784872,0.004305576725374389,0.004573686197565215,2.4202287962157416,0.08183806690222156,0.0011537171545738568,0.06493652974093883,117.51379821697981,0.0802008506924056
Tape,38,2,A,Red,1,0.528973572626444,0.2635146598414723,1.5934249979745811,0.040023344786879855,0.5477973460375971,43.06856415599644,4.202592867509752,0.17726210008125998,0.10524428689487933,0.0030558625039769096,0.003748279272318504,0.009173656912261536,2.608047651583597,0.06299338651327337,0.0018818363172093439,0.32567131411550543,126.26904741300719,0.08371648795681512
Tape,38,2,A,Red,2,0.5624751891562584,0.28188326986692613,1.7086232106425527,0.052168965684784414,0.6133970232514401,42.84271292975558,4.7860242453087976,0.18333389115493856,0.10853518942940903,0.0034451334274667863,0.003926162352319475,0.006404015783779057,2.6414246108764923,0.07142494277633414,0.0012253697024069998,0.2109408525081378,130.61822211363403,0.08485810052701036
Tape,38,2,A,Red,3,0.6426418962143887,0.27331882452347794,1.6592187665755451,0.05039147703118243,0.6040732530887782,41.93927055080056,4.550636141019766,0.17918587655358284,0.11101798635108488,0.00301824456610721,0.003996833378604112,0.0047633835936732125,2.721317406494328,0.07049807067024426,0.0013428110168922525,0.18155508071820184,132.12665869998526,0.09202410861753203
Tape,38,2,A,Red,4,0.6176696655301234,0.2870016828949687,1.5359565534722721,0.0543207459058344,0.6232998365404057,42.84838546231965,4.981486226649613,0.18450115301592535,0.11137399581574202,0.003099350301244184,0.003848674576990552,0.005262134641428236,2.7213461717467458,0.07750590509070299,0.0011642658855584415,0.1648910100644081,131.8034393338549,0.08522485614103036
Tape,39,1,A,Green,1,2.114615259890802,0.3145318873276279,160.94182879227688,3.1599355275987864,1.6059508994487028,6.92058632657841,14.712433457339868,0.09350557151725268,0.1147267706837,0.009993852971700355,6.799101946106669,0.008841265772418661,0.47915517136370317,0.07816822566107116,0.013913063125505856,419.9269621310003,91.51726641986942,0.07583043353744007
Tape,39,1,A,Green,2,2.2443378863200025,0.3567555339428672,169.5818323760385,3.354751896123737,1.7146119145024916,7.200678755503643,15.822994021100047,0.07660684917924467,0.11713477298941478,0.010003241794739891,7.195016302276695,0.006364364280405641,0.44554556098225295,0.07530761090236751,0.014256867918236266,432.71211689960114,93.07287769534932,0.08196571243398633
Tape,39,1,A,Green,3,2.204931251658862,0.3310284904890085,162.97051223505167,3.281943563125867,1.6792342419835244,6.765998132668415,16.424467590946772,0.08096613487614043,0.11828136821031764,0.010265609284623636,7.960534863846843,0.005815430289228867,0.4688499099122693,0.07726820957353386,0.014361447774643925,437.04737635574145,95.29735662988031,0.08210208668680972
Tape,39,1,A,Green,4,2.414532697535392,0.42376329346375696,165.9570299850369,3.2567355000000897,1.7193596358578784,6.671562883030846,16.607368077967912,0.10106120640034766,0.12047561805006314,0.010376731692142144,9.218879811302061,0.005098827650571205,0.4584711148900783,0.0806165346903984,0.014504960194776867,438.8677746515636,96.02156039987737,0.07898073274513225
Tape,39,2,A,Green,1,2.4161974314496413,0.36736696694386256,159.1184349555322,3.2993790521642827,1.6773152787662546,6.025383566356576,14.606984509045741,0.07260917628101367,0.10737655666535369,0.009138369215831088,9.5920656386119,0.00628288201772282,0.4232855519588561,0.07021409025231254,0.012647348871035096,467.86844990094863,94.61139666039819,0.07340367990250442
Tape,39,2,A,Green,2,2.5012733246426557,0.38476975450626444,167.18956888663922,3.6192625521045225,1.7920843652372684,7.528423216163769,15.893412800991591,0.11216792331037347,0.10864866908821519,0.009756694004757725,10.847068361007693,0.005718516842043054,0.44607578852407376,0.07408173910636923,0.013718014909181033,477.3714983577065,99.79243152850815,0.07640492045484763
Tape,39,2,A,Green,3,2.521082635934687,0.4079653130061505,165.41884925727766,3.546843211315215,1.799998885296424,7.090111526739039,16.110535315302027,0.07091927018628226,0.11579494806517797,0.009554862561625686,10.975993438097966,0.005450223338953657,0.446118133596266,0.07309911265565011,0.01305645455166582,482.88222505070075,101.86912614508051,0.07765175148338012
Tape,39,2,A,Green,4,2.49588492499313,0.38211229261585733,173.882700303074,3.613265896992097,1.8251713663023594,6.934963369997328,16.52086435432549,0.09729986002973165,0.12573899599537322,0.009957898645763763,10.831108440688537,0.0049316304625691984,0.4579307762261758,0.07752532396889991,0.014233444809839957,469.6555864464745,99.71394265849158,0.0763563227026384
