Repository: mirjamdebruin/polymer-profiling

Python code for chemical profiling of polymers with LA-ICP-MS.

Background
This work is accompanying a manuscript on 'Evaluating the strength of evidence of elemental profiling of polymers with LA-ICP-MS.'

Summary
In the analysis elemental LA-ICP-MS data was assessed. The aim was to compare several data pre-processing and statistical methods to improve classification and comparison of polymer evidence materials of forensic relevance. 
Four datasets of tapes, electrical wires, tubing, and Jerry cans with 220 forensically relevant polymer objects originating from 175 sources in total (n=8) were analyzed by LA-ICP-MS.

File: data/Data_Polymers_C.csv (part 7 of 16)
Polymer,Source,Day2,Batch,Color,N,Na23,Mg25,Al27,Si29,K39,Ca44,Ti47,Mn55,Fe57,Ni60,Cu63,As75,Sr88,Nb93,Sn118,Sb121,Ba138,Pb208
Tape,40,1,A,White,1,1.778463411393721,0.2656797056680118,148.61573219246253,2.9540346643357696,2.4414546963296897,13.653833111233345,41.164456780310495,0.053979826525321926,0.17947325782408788,0.007585612698131131,0.030377325986160497,0.038958161210782154,1.0616430532626684,0.11743931162405068,0.02955860817019884,597.8757390879059,97.98311831243731,0.31712928731059614
Tape,40,1,A,White,2,1.8350926992049892,0.25648771538016873,149.93882053400938,3.07471517684564,2.507113706272223,14.321882562378274,40.53614604764883,0.06213582583623986,0.18696480881957703,0.006642932375923307,0.031239385820078572,0.036466417770620756,1.0833032031040715,0.12526094339611077,0.029860091882330842,610.4875217743811,101.91943067864655,0.3348253484579275
Tape,40,1,A,White,3,1.8284513496662576,0.24195307921762402,152.74066553050005,3.149537145909844,2.5045651789518706,14.396709974752264,43.57734422525775,0.05801233910924028,0.18795719378057657,0.006723265704008517,0.03190050654444256,0.035721455242883074,1.084849864129519,0.12341348290896778,0.03069534305981317,611.9327011130536,102.1275740919645,0.3382594643716079
Tape,40,1,A,White,4,1.8362064005297398,0.3128982137070963,153.35343548715014,3.090596416133192,2.570375355560573,14.025401152410282,44.41132228742266,0.05845531649364003,0.17645463699087252,0.006766983892334169,0.0310730750969408,0.03460753317917951,1.111872529219558,0.12545546184125905,0.031408125436509074,605.3809830623802,102.57391896948222,0.3311098445430103
Tape,40,2,A,White,1,2.0889201493125147,0.26203598913863146,159.58372704942164,3.341253882920762,2.6418549088299885,15.837942530067087,40.406275385583434,0.06244755187437154,0.20086824997874866,0.006918507006551363,0.029818587099585757,0.03513455159858333,1.2261342473961114,0.12247576492406231,0.031021378892622867,674.3000952350542,112.52572340539673,0.3634038501339617
Tape,40,2,A,White,2,2.2157544854383775,0.29134155265606443,165.4464058819492,3.4990735375705406,2.8744565544289404,16.67972325901462,41.881821300304615,0.06349502530382137,0.2172052142197562,0.007086581598341349,0.031085128219520825,0.036019152025936564,1.2486941231822926,0.12320910609477648,0.032382344070857966,705.2841548908337,118.65773679039431,0.3785830813877568
Tape,40,2,A,White,3,2.1836687140720477,0.28725032196879124,173.822087040693,3.4350238246594156,2.887513610567644,17.021470507867082,43.81592192565012,0.0645055600366555,0.18396243409461802,0.006911261092861607,0.031177628166439084,0.035135508326349554,1.2632175346099135,0.12188288442943825,0.0327159251774747,697.4321995442699,116.40469196757155,0.37067835225792933
Tape,40,2,A,White,4,2.1679784159571978,0.3370850800731985,174.21872297052502,3.421710649363209,2.7329103891918303,15.849789888305239,43.26412136992751,0.0609727020168956,0.1874938066419723,0.006203182087626667,0.03157550117395431,0.03457145484474094,1.3059514375709143,0.1292440101471646,0.03162278401093047,671.4241169090401,114.71122317774682,0.3689855686064019
Tape,41,1,A,Red,1,2.6270511081580614,0.7542702111027667,138.04116341725725,2.956088513647618,2.963714938853401,13.88375295382643,2.5782452739015245,0.0930364283351099,0.14977349168106738,0.005368085539661858,0.02846334658342409,0.029489691471803563,4.343638776915463,0.11636107840153471,0.009036676231462476,597.8599230575282,140.83438848817852,0.37196854803891083
Tape,41,1,A,Red,2,2.7584124939680983,0.5579312588314006,166.838905914163,3.2717815748747867,3.087119503550297,14.778475758884856,2.918403068591651,0.09585314307713032,0.17067541031811678,0.006344313295516639,0.031795047887866,0.028161049541778442,4.4189860786636395,0.12826594006465913,0.009005002416244872,593.148179698664,144.4646257737967,0.37281864877969
Tape,41,1,A,Red,3,2.7547883047794772,0.63793846119441,147.83429240448285,3.189518008391942,2.954957273224873,14.676208873179467,3.0087214617354934,0.08386357099823359,0.18879578950052006,0.0057453830834356635,0.030072434968604036,0.029422880171119298,4.440196218258165,0.12389929407728832,0.008767862129806236,597.1937970986494,145.9963511949426,0.3674354357088884
Tape,41,1,A,Red,4,2.827882991177874,0.5556581533195214,151.76184719719524,3.2629852725774535,3.0916058754747375,15.37907452396653,3.096869585998975,0.08419592609576564,0.16199478062517356,0.00560420267417309,0.025795389789789347,0.02682933261297946,4.513748096486977,0.12454887996150785,0.008707968547312228,620.0211625264815,150.1316893448642,0.3921919538832418
Tape,41,2,A,Red,1,3.1438309727411977,0.7100612418220974,162.84445986849101,3.404677792345106,3.529406300780709,15.66489075784559,3.1675682150029614,0.08142706522397229,0.17934219003516133,0.005579734761836317,0.02312723353931333,0.02706232051374303,4.883793371971022,0.1267215372271054,0.008412651743097736,652.2509247181088,163.14495355483288,0.4121161653753687
Tape,41,2,A,Red,2,3.0904942886053512,0.7205747193081535,155.44644532476423,3.4186325952458114,3.2496251640092475,15.325875085150471,2.9646220523779614,0.0854145136420277,0.18000717985001563,0.00517666016062023,0.02332697221669163,0.02786735877785888,4.7993748594712615,0.122803771293486,0.00845757666268937,645.0193834582075,158.68835996365203,0.4005359410306747
Tape,41,2,A,Red,3,3.1009969593593434,0.6721306972237476,156.0236042244215,3.204620509441706,3.189394911780552,16.68869293935907,2.8846350317204865,0.08268353659090387,0.1574713933479399,0.005594625464509868,0.02317436085481018,0.0269067218087755,4.623927773056841,0.11408116187000664,0.007998589889509142,641.2571034071285,151.10397830716465,0.38429010664162894
Tape,41,2,A,Red,4,3.0734502651949045,0.6763021233827468,150.22503127020227,3.283466432133349,3.5637015671819183,14.165170521170309,2.856648790406947,0.08252782254243651,0.14750415874806833,0.004973781277134054,0.022987560298876296,0.026435900600791817,4.611027295631054,0.10690524599312819,0.008851417462611215,641.7122265924316,156.66336395540276,0.3895088480556738
Tape,42,1,A,Black,1,1.1837689429722305,13.04111703635118,80.60221270315688,0.07871098277635982,1.0442667257623854,37.43495691908092,0.023010538111750304,1.1061558970330634,0.09927177874739637,0.0034779127612616875,0.00854612293906597,0.03343279057554919,5.253251913359654,0.0012607838268247366,0.005489135717752887,378.1274201887521,0.35303273477244973,0.35038660051293896
Tape,42,1,A,Black,2,1.4057621725812155,13.250657238811007,81.81737656303024,0.08242557481040177,1.0876345468230801,37.94889092892904,0.014263855850168816,1.1217698610753308,0.0954782476569867,0.003189986131654009,0.006832722078769308,0.030763321380153478,5.363108212105073,0.0010376846672133502,0.004542395901465234,395.15622625400533,0.26341373518413,0.36435155178605744
Tape,42,1,A,Black,3,1.2928800171677082,14.242862367007216,85.1583916819397,0.08163672987981517,1.0574845391701746,36.28981525737076,0.011347940134870255,1.1772294783071222,0.09824915077353448,0.003331321285796168,0.004983940232731002,0.02897362659362132,5.34587391549543,0.0008388477072941654,0.003799971472644277,384.3224223885594,0.1832583993920758,0.3426960207426797
Tape,42,1,A,Black,4,1.2983905491831,13.251885616963438,82.18707905036484,0.0814513474812528,1.081603759675525,35.11626925756594,0.009974551036730539,1.0490226626475798,0.09621798517041785,0.003286131219765049,0.005370265220536827,0.029974626229327738,5.086465245975288,0.0008471949413566043,0.004024096657513813,404.13406224634673,0.19278862628000304,0.3863141365094028
Tape,42,2,A,Black,1,1.2823688422201385,14.11884756424973,87.35406829821356,0.08919730034812674,1.0738848897705038,36.24140260056444,0.013033187142659573,1.4812582414176074,0.1221656956173312,0.011509040366802172,0.033388667896463144,0.029601183661923373,5.237139658210248,0.0011873178300191676,0.005027684516840066,394.11059457626567,0.1522290396585648,0.3319486821315244
Tape,42,2,A,Black,2,1.2332459461987113,13.790483869560092,85.56112410954331,0.0858575327059097,1.0533549506376574,35.65671318148283,0.01069440176219921,1.0896901641910468,0.12122312401706421,0.003077334136586636,0.006877100887249201,0.0299097883214057,5.449974756087113,0.0008019460467035203,0.004187327067052834,412.04109213481684,0.15030630528800315,0.35901518179686814
Tape,42,2,A,Black,3,1.21544919353305,13.938667013097037,86.24552929661661,0.08908479623228037,1.0227818589889623,36.471359325870914,0.01236655496025913,1.1261389540331128,0.1037426314103284,0.0028124938826696276,0.004735744953592006,0.028923980257241234,5.0636155878116424,0.0007112223060325153,0.0037772904309591277,392.6371093692049,0.1355822573734234,0.3648813978351514
Tape,42,2,A,Black,4,1.11548232689177,13.457393832276683,83.51960484050572,0.07803875134621065,0.9351832482479749,34.82532725447235,0.010390793575446394,1.0043316194097505,0.10119888751308634,0.0029444307928362615,0.0044961934240313325,0.027550427316128483,5.188381050520347,0.0008420774903456832,0.003941751399899602,363.152805941587,0.14560948622039918,0.3300056225489988
Tape,43,1,A,Green,1,0.9712160195078077,13.449205839344186,81.27657731043914,0.09974449623481332,1.1201613856985961,39.07557506932523,1.8745974646512722,1.0932937815009909,0.10417791713832994,0.0036652314496280016,6.154473558755291,0.022629329816498078,5.385607662468207,0.0015574581803451855,0.004314561072415733,437.5713386471688,0.14424659118079225,0.12336105983483908
Tape,43,1,A,Green,2,1.0363132742055707,14.354502923039938,87.1646695688751,0.10330323843368978,1.2126317611581348,39.26930028243295,2.1618249902863895,1.1046694453620665,0.11169060065763227,0.00395516763272887,6.25704437094119,0.020335869028835662,5.848333681345039,0.0014910235425074955,0.004360295693676818,444.478247329081,0.14832707256181002,0.1274605889968059
Tape,43,1,A,Green,3,1.003403644542506,14.425844841270155,88.90148741809759,0.10655541233255572,1.2593211125437203,38.66055828658391,2.3723387917725955,1.1310660664693357,0.11191631639506867,0.004029922337988837,6.373274951066411,0.019332942614065336,5.642788438583196,0.0014887653893155845,0.0037208744587245907,449.3668345992855,0.14120984016513388,0.12423062550886868
Tape,43,1,A,Green,4,1.0950046557401492,14.85888325782626,90.371789647664,0.10542762227150092,1.2668558710787177,37.87533668197081,2.599259029110782,1.149454107195867,0.11188306078534987,0.003977556282999193,6.775414975102744,0.019353603721619553,6.025872088025603,0.0015900641009648506,0.003597343842153038,467.28917302279507,0.13826760460985818,0.12791125218431967
Tape,43,2,A,Green,1,1.013592481143396,14.32832999596723,87.33728947183174,0.1067488085100491,1.1599499141209104,36.72537887475278,2.320415177768965,1.082180380520019,0.11753634125781615,0.0036404898798524845,6.181968554724151,0.019195167400856788,5.392658565008039,0.0016756705129063372,0.0037545098966665063,425.07580523081424,0.10977114032724099,0.1150393004343454
Tape,43,2,A,Green,2,1.074395236188643,14.95073304927585,92.0948728434842,0.1006430054377953,1.117556525805318,38.22841985089658,2.35102191317521,1.1084403759681405,0.1332915513949467,0.004986704692999828,6.256033891121922,0.018939647281376412,5.561413310544703,0.0015449506275716435,0.003450022103383502,434.00375641412893,0.11984158248969691,0.11820593930525035
Tape,43,2,A,Green,3,1.1083324388991247,14.40025945712086,88.40722532791833,0.09893505755204635,1.1514565728871753,36.50803135206003,2.2306070210210587,1.0418511282246006,0.11684518717892858,0.0035257220215128417,6.033268262704879,0.017396635249178366,5.3777155043740414,0.001164361426635198,0.0024975040878936774,433.82289213167894,0.11901908810429962,0.11581993030119114
Tape,43,2,A,Green,4,0.9818143339752126,14.195806083633173,88.17917816048227,0.10126351910652091,1.272864297786687,35.46320023625512,2.3431062362358004,0.9758604156543792,0.11481036153180374,0.0032554886337565403,5.954966821492064,0.01758596657433772,5.250548048295489,0.0014955777848951642,0.00269342650114714,430.654314332343,0.15298002084790835,0.1130028577749029
Tape,44,1,A,Black,1,1.0626014020141783,13.211046999027934,80.74170263112465,0.09314982420577148,1.2505225924472358,35.08087065202027,0.46186586106716404,1.1378927062407518,0.10539151197723216,0.0036941012502107466,0.01235835381883721,0.025946400892394333,5.380928817129447,0.004559077816710053,0.0035912201406101316,424.42143602869845,0.10929276764552727,0.11668895162143315
Tape,44,1,A,Black,2,1.1422287857750157,13.315123397087167,81.99485806868468,0.10455857825720652,1.2157345593102957,36.05095992763067,0.55527902681229,1.1707649243492928,0.10405118117551974,0.003592674584509109,0.0030725523245882843,0.023445601754620647,5.45097015818455,0.004142838397406408,0.002424883018574046,416.0466403502346,0.11640056764575438,0.1149577787139168
Tape,44,1,A,Black,3,1.1640801513332213,13.943396936172896,85.6491501715689,0.09647523291563771,1.2287740702076175,35.750796810724026,0.5360912587300037,1.106183275514227,0.10942433606531807,0.0052238117402862595,0.004671940377213663,0.023951635764431524,5.290288719404009,0.0045632842039120955,0.0032178461966317256,452.06835545854375,0.11198092403079524,0.11526749529062903
Tape,44,1,A,Black,4,1.0672811171299643,13.908556000241884,84.89353800951216,0.11158877450146285,1.1957672314643766,34.12825329930618,0.5108246935485149,1.0686991162695152,0.09819903849730241,0.00393040185542104,0.0046339836779299365,0.02247586971537243,5.316820234395897,0.004524953016061441,0.002861103960173221,440.74640213661564,0.09568731881760599,0.11984384948684257
Tape,44,2,A,Black,1,1.043421283895,13.558222776528337,83.64006652875293,0.08987056809949383,1.074261086509595,31.134034566302667,0.552270246945178,0.9182462810070776,0.09982493897712826,0.003196830930625122,0.07889570130923364,0.023268168390955152,4.718226434827672,0.004554515562587955,0.0036633715008346107,429.68127287689475,0.11054828660436428,0.11551994077262392
Tape,44,2,A,Black,2,1.16613405233385,14.038864489226377,87.7301369014789,0.09682902403803756,1.2669824673043126,32.45901748556755,0.47567553253632144,1.0532240300003721,0.10574860543934504,0.0032854476523278857,0.010851677560002973,0.02145269121247236,5.121905163319189,0.004178261536390776,0.002059828462073817,428.9061513229898,0.12996346587343904,0.10980621637868875
Tape,44,2,A,Black,3,1.2714151974412322,14.877866410256585,91.33166537309664,0.09377653337405928,1.1555137717426536,37.46637376029083,0.5283108907803806,1.2023024528885071,0.11420462877941703,0.003791347006477339,0.0050628326901734945,0.021377088851799106,5.625470154085615,0.0040812301354144435,0.0023075948975058843,455.94542124119835,0.11257628200520604,0.11629377592711412
Tape,44,2,A,Black,4,1.1951521364302695,14.592136318610066,89.46908976318664,0.09547714169578131,1.255727657683399,36.93084201725103,0.4999915133876919,1.1907144112857277,0.12046767901460488,0.0033332822880413984,0.00511295018165612,0.02050227351598574,5.319468541933902,0.004870823332470825,0.0030425319316910466,440.7757705553863,0.12174252833215864,0.1221391661310986
Tape,45,1,A,Green,1,0.9736421982789408,11.72510679860345,73.38049001028595,0.1256254157487731,1.0227337476672296,27.47934183948424,6.821123296660367,0.8418469806239229,0.08657581640488765,0.0032688611884246783,5.082422614414225,0.022992216396650184,4.3221459797233495,0.009814089157676325,0.007204846812376932,385.3794854103226,0.10143269814756506,0.11414466240936846
Tape,45,1,A,Green,2,0.8629833668610319,11.925913849327399,74.6120063474991,0.12789712957703434,1.0733806717825292,30.49546502973064,7.71260770320558,0.9218169997185746,0.08963960348390895,0.003379466178287989,5.318481660336391,0.018707097428096876,4.542156076727189,0.010943897816380336,0.005052248337309281,395.19055469175294,0.11317104955449858,0.1109071691496768
Tape,45,1,A,Green,3,0.8838017039779466,11.984465854404867,75.4708269495435,0.12006990980164786,1.002014456991334,29.673733998086806,7.403081293291014,0.8802774494944953,0.08819681665563314,0.003230160225390055,4.538198795435666,0.01868446567126976,4.394026433917553,0.010192834002657011,0.005282977561361162,388.45941635709755,0.1026188266426911,0.10727239244249975
Tape,45,1,A,Green,4,0.9338405188456506,11.977804632251367,74.7686498184785,0.1340123231851065,0.9705955368554405,29.986849370190278,8.32917907757254,0.915253742920421,0.0854691871448583,0.003384024363992694,5.8133011463601045,0.01862799631499766,4.683532870778373,0.01230214134637904,0.0055890243513813396,386.20414145619696,0.12454174594624236,0.11058643905836077
Tape,45,2,A,Green,1,0.7095258066631945,10.088554603232941,62.56805689122064,0.10731804703515581,0.7856271303159296,18.562511460261682,5.641971136183708,0.5393970041175655,0.06969126369678429,0.0024678755714632387,3.405645795496868,0.020742729047572697,2.7720978781999905,0.007910285992988549,0.0033014150622863955,328.7974596210364,0.1300647265029399,0.09171050394912413
Tape,45,2,A,Green,2,0.7186420695156102,10.191972578920499,63.61660580452403,0.12846275877418092,0.8640019784262725,21.722962711577917,6.949335608809108,0.5703472137360219,0.07556969944537423,0.0029752908861067815,6.3051729069204,0.017959117881556273,3.3973614783344894,0.011650054623904366,0.004048081433234229,324.60967915780697,0.08845378048073091,0.09375212260652048
Tape,45,2,A,Green,3,0.7046154107841613,9.964825140015241,61.58532494430122,0.11713488521295093,0.7355687572243605,21.067571037446843,6.3478341031113095,0.6763834762066603,0.19753351485215262,0.0031179403633178784,4.651798847420778,0.017564014858747198,3.2661326461260716,0.010187593341055358,0.0035504733520549227,322.7948382347547,0.1513448771782173,0.0852114889908487
Tape,45,2,A,Green,4,0.6725606150970992,9.62666205682987,59.69519892019762,0.12483750306170582,0.7766737274991348,19.591722442947148,6.248434012834684,0.5515584353563576,0.07440651285529397,0.002871619239284857,5.298899117573145,0.017150520850214644,3.1235120593893733,0.009492863679568716,0.003414919385570332,302.1695430395913,0.07748313982710502,0.08741761247086416
Tape,46,1,A,Grey,1,21.137069056999962,13.284599146505583,82.9154579752791,1.0096872947525386,3.1283707069248234,39.56383098012858,17.57257603051957,1.2443480367089363,0.10455293004729341,0.0043285546262938875,0.021545275685570485,0.07052913976613939,5.83914170292544,0.004680430535129921,0.01733319955479779,455.65623224838544,0.35353020755719494,0.1347544277755627
Tape,46,1,A,Grey,2,5.603206217773726,12.150818162533724,76.77399243272342,0.24437606038304566,1.4971291377614273,35.128126218197366,14.678248717407264,1.2010547895781367,0.09700298420108767,0.0038255599299446344,0.010282290921114223,0.026388435272215745,5.46395492931533,0.0016366944319565182,0.013855115471197619,424.216651859567,0.14686592130312903,0.11718566735478494
Tape,46,1,A,Grey,3,3.779665227383266,12.239143264170519,77.45765731545416,0.17293782348124923,1.175519798615649,36.73126943219285,13.718677163218393,1.235530093202839,0.09717584839731369,0.003920646403265702,0.008432297778694862,0.021181960065350475,5.504687089428084,0.0012893945983241725,0.012411833995431462,426.20047475100205,0.14203946069317683,0.11506753412105183
Tape,46,1,A,Grey,4,2.808463488357434,12.706734233299565,82.08296879389135,0.14160959139092533,1.2277216574512024,37.75395546970762,14.993415159175889,1.244543481228191,0.09867368123564496,0.003983895677155497,0.008903767857204141,0.019254381125914277,5.7758855648311656,0.001383124197629068,0.012785381414318444,412.51184557909494,0.1279697440380934,0.11440355585680953
Tape,46,2,A,Grey,1,3.7949678864006073,14.61042362048306,94.6634529965278,0.1474856564701777,1.336886633051694,38.67557057443237,20.35546256430772,1.3018717609464043,0.09714875146997586,0.003828423471661279,0.008090030864698403,0.0198910833966661,5.982498620792199,0.001439886844565421,0.01480000227165061,439.0072666968994,0.15384396996871452,0.11507304969386344
Tape,46,2,A,Grey,2,3.2351607644042755,14.196507633349999,92.13379293026317,0.15356597991693935,1.2433410823528834,38.852441538298756,20.10367176856678,1.3767678957686036,0.09534548487842798,0.004105002864550939,0.007703625434008122,0.020033982682574007,6.197263503724559,0.0011855408060793527,0.014001388880439555,434.1832363601779,0.15965348372788202,0.11912001425667966
Tape,46,2,A,Grey,3,3.1727943249784345,14.567725805845305,93.38446743104508,0.15015120591556877,1.3535594039754817,40.73509883666698,21.819701090080677,1.3399284447053137,0.09333642528023947,0.0038704446216543923,0.007795144069232718,0.01905836532633374,6.330466867802571,0.0014626784677816234,0.013130810587077536,435.9199380029034,0.15199602282194205,0.11223695023073274
Tape,46,2,A,Grey,4,3.3610860223796997,13.920181371527862,90.01897514195801,0.15337843334135262,1.2092339843658657,39.55312509469164,21.384979259992384,1.3375063182963338,0.09253884042639896,0.004024562931432457,0.00801627248280908,0.019532325065185756,6.027164601328416,0.0011805459837190514,0.014036530344309519,447.14674164123744,0.12699899762142108,0.11516689671476339
Tape,47,1,A,Blue,1,6.7842531272440105,15.30247718803175,98.46053143126129,0.21572051130665093,1.820799465627987,45.326094003557344,2.683729328936508,1.3577760680908073,0.12549774377033723,0.004207211268781541,5.240567212042028,0.016815468582293044,6.5384087847831305,0.00440145389467864,0.0038442649558531644,456.1576838956627,0.18058400197837868,0.13413231675489717
Tape,47,1,A,Blue,2,6.475163370419726,15.48039856473926,98.13126557830606,0.21801114526154997,1.8435512094029383,41.727344893635795,2.622843858117426,1.2381357713092074,0.12320397780934148,0.00467386889532401,5.44150853608675,0.017096338033677244,6.762328805540251,0.0046122648072677176,0.0038903297903471953,464.7032697991293,0.18046880505557847,0.12840893585109758
Tape,47,1,A,Blue,3,6.246361836941517,15.442841081996713,98.18918332444844,0.19192247149570368,1.7626074790337682,42.10407295598521,2.673185441766094,1.261388261687757,0.12369633489794528,0.00433629355632836,5.411896971443861,0.016876519845366995,6.33610266324859,0.004224259934298708,0.004385149087536702,467.117192506486,0.16526425121598753,0.12452657729801309
Tape,47,1,A,Blue,4,6.018190963274475,15.667201066441775,100.15537321791336,0.20820200753746984,1.8602201383620587,43.01984457930418,2.611870688549704,1.3372660634803393,0.12539832594648861,0.0049368656363286195,5.326064253613629,0.017533240295680114,6.375023078440409,0.004519598201923638,0.004149768888086258,473.5603673488964,0.18603906176880447,0.1357785222113751
Tape,47,2,A,Blue,1,6.650641324617105,15.096736666159032,96.67335413728284,0.22949235555153005,1.825285879325122,46.36166280116741,2.372600532578632,1.2467509725308832,0.11619849941761339,0.004154886057551605,4.957876560978949,0.01577876250967535,6.378727006834386,0.004282564004272694,0.004994984023124171,440.85589874486647,0.18386795037373624,0.11385991352889528
Tape,47,2,A,Blue,2,5.828640921675973,14.809612278732867,95.07645669992435,0.1965210405578428,1.7269260385613432,40.86511606389774,2.272273859086643,1.3590437264659705,0.10655558679237084,0.00395820520008308,4.68724408453504,0.015586323496203872,6.356868300378916,0.0036083077187430666,0.004202800557179071,426.52419743541,0.17252433266940492,0.10496215147101821
Tape,47,2,A,Blue,3,6.549160345919191,15.004046548615491,95.45051454123842,0.18441069104657518,1.6860348144584034,42.984584557232765,2.50651367539528,1.2657293056188674,0.10762437995724462,0.003975466280613647,4.728612438984379,0.01477618846831428,6.127631380760061,0.003837841416205796,0.00447620205064263,418.6710971073437,0.17627330956333023,0.1145683544555324
Tape,47,2,A,Blue,4,5.761532135841759,14.794884942279202,93.51752869944707,0.17512925685185202,1.7700600095444285,43.82590420330191,2.2428980122486832,1.2720793057136444,0.10563929324562636,0.004311114907720852,4.736357176246042,0.015041371310068705,6.439083257768558,0.00341891753434341,0.0038063680004607153,416.04457177870785,0.15418344168825085,0.11004697475346478
Tape,48,1,A,Brown,1,3.0320059562990758,12.479235823501089,77.3928843794952,0.19752137846594184,1.331457992262689,36.75814018945203,3.610334480263026,1.085111796040567,0.10550910561610537,0.003984643648149462,0.021904191951635718,0.02619633943860242,5.161497090719815,0.0012046841432015471,0.003533411153093059,403.0314631075033,0.13556021593756426,0.10534131320951826
Tape,48,1,A,Brown,2,1.4374051986972276,12.1254459868565,75.80474989996203,0.1279375159163487,1.1859544162035462,36.128897373591975,3.4090997176053834,1.0478600865475225,0.11280520864145638,0.00381144066327344,0.018688891332870536,0.02110684865651661,5.273327083535385,0.0005722878542070655,0.002947304485773986,405.6652496762277,0.10959257022322823,0.10206996150885508
Tape,48,1,A,Brown,3,1.0693982801264441,12.302841086280113,76.05565693083359,0.100791084344682,1.141322485308454,37.389689473826635,3.6191290376076664,1.0725385478948737,0.10672826600601172,0.003910265802214229,0.01603659097310262,0.01926079278344745,5.587846090425638,0.0007706926350172376,0.003083066321812535,418.40695928266445,0.09773761820560911,0.10063614536214394
Tape,48,1,A,Brown,4,1.0632915653715735,12.839361929461099,78.91800967693865,0.10177728721148432,1.226070619553233,38.582297685861334,3.9675219052393995,1.0949350569006933,0.1087691762292803,0.0038376932501669268,0.016137089987379203,0.018018006055819352,5.606430212257252,0.0007707275111001633,0.002588929305793636,410.2789902450273,0.10643582813334922,0.10488427553380494
Tape,48,2,A,Brown,1,1.1999103191392764,13.927080084402974,86.81797800698764,0.10919085322417682,1.3264404699660644,38.65019847612638,4.31148870427883,1.17461902383784,0.10368976177269783,0.004150580609700591,0.015064975307799619,0.0191751863574861,5.881204357900291,0.000952260011393693,0.0028058390546644657,433.27752715369013,0.11081279913895555,0.10846429679171365
Tape,48,2,A,Brown,2,1.2484845466455392,14.273840421009028,89.8051024983146,0.10759618817770487,1.211202688253032,38.746923052756806,4.174763050123803,1.0971420299780186,0.10235765992493488,0.0035942843141989825,0.014211438539883338,0.017632396500979468,5.82912213317084,0.000678451581698096,0.002994178921613055,428.11942773162696,0.09816848055223217,0.11152357161613524
Tape,48,2,A,Brown,3,1.2265289807150677,14.096297153536216,88.80353981831652,0.10442016444606286,1.2607336058830783,38.8566154424302,4.207926753923388,1.1465104620374689,0.10178468864376808,0.003633203658730373,0.014024729913210248,0.017569419837551895,5.629215801898047,0.0007612531871314661,0.0039462776668881165,421.21195550516535,0.11120202924458056,0.10350211764627007
Tape,48,2,A,Brown,4,1.233883448591017,14.274475978218193,89.35182148055702,0.11236941453591796,1.2822187343824158,37.854654226899676,4.108231250191805,1.1092751572921598,0.1045713218251944,0.0037906258546692717,0.014532219102803313,0.018589273818170507,5.997631552333154,0.0007628728958030863,0.0034490235989565153,432.0523063302588,0.10169217205260489,0.10392700613997306
Tape,49,1,A,Yellow,1,6.003551595138503,12.456963119360738,77.62656942114265,0.3577071012180569,1.6120634148793478,36.98414476257736,5.792185793460848,1.0555341243242247,0.11536197767374508,0.004031730590336928,0.018487295104849262,0.0308655862349898,5.10312788713333,0.004495648467268042,0.0026470835291205917,411.13088368538956,0.16351202885774288,0.1147439406602102
Tape,49,1,A,Yellow,2,0.9922250134437229,12.743888544347431,79.23805376337879,0.10335552284242273,1.1666287612935693,37.42689584800939,5.652170364152277,1.1178484152588588,0.10940392474330024,0.004071082033181495,0.010051895438626075,0.019788871018767466,5.644204563732805,0.002653141274150559,0.0013268452046367768,433.82451231745017,0.10257580618868212,0.11108623664821851
Tape,49,1,A,Yellow,3,0.8477071106537237,12.44628724731717,76.8341784323825,0.09905262148022653,1.0728573525703473,36.668023558071944,5.827879025911641,1.1031635188079842,0.10761272330146943,0.003890060661883219,0.00798009176759133,0.01893419493953514,5.362283225979473,0.0024843340232015856,0.0012046003054966667,430.2289119913902,0.11725477274884752,0.10893624935791431
Tape,49,1,A,Yellow,4,0.8354810344827615,12.870293376385419,79.97167428753121,0.10041264712676129,1.1667875009927298,38.054664200851825,6.415987947799366,1.0283332368017473,0.11448007156690974,0.003831493656435763,0.007912802585510708,0.01790816916004318,5.345739288120692,0.00256495854157748,0.0013134939542627452,431.1492197376332,0.11247899151244897,0.1125468560161143
Tape,49,2,A,Yellow,1,0.9631744513003729,13.669065232899122,86.64106685226824,0.10323497950149968,1.2110657020712885,36.6329559617429,6.149333951354349,1.0540079395273219,0.09876504000197187,0.0037780972738618436,0.005986312960235759,0.01821710351822723,5.418793702737169,0.002576130453103508,0.0028207143195161425,439.72786169294136,0.12262840529787415,0.10780448981529649
Tape,49,2,A,Yellow,2,0.9721029104093762,14.03369239959299,88.11949286287461,0.1202268228143154,1.2308169601924877,38.566669322375226,5.970391500802698,1.080102080725644,0.10797621949526513,0.0037269535031439686,0.005950660207564543,0.0182097442680871,5.801371960934971,0.0021226782515188928,0.0018675340382378637,438.553143801856,0.13899207256370524,0.10785360599559918
Tape,49,2,A,Yellow,3,1.0565244740819038,14.586876367635334,91.25214819630389,0.10428143825193505,1.325178799229396,36.67009647786583,6.51474856556869,1.1194471528951273,0.09751748804304143,0.0038024493648656675,0.005845543525151076,0.018036503055832112,5.110610914590963,0.002495504423191333,0.003587846990324699,465.21824360034594,0.10475483741550845,0.1111398331574873
Tape,49,2,A,Yellow,4,1.0878466590734852,14.14904026266771,87.77969962333802,0.09889737120823626,1.247022824412085,38.235257179708526,6.052170223666035,1.0999482251411092,0.11135098649995419,0.00392005000536739,0.006976552721695533,0.017436181065036655,5.569608450526213,0.002551706037837309,0.0023461578240832424,441.76370814732036,0.12665843642864627,0.11598155054515917
Tape,50,1,A,Orange,1,2.8650528765516308,13.005779857159482,80.84388985798277,0.19193757069117864,1.2460223940493804,37.8863621871672,3.092701646156904,1.1575755310677047,0.10028764511677946,0.004046611719122113,0.020281971969880377,0.01591330042432181,5.700045770898015,0.004282939956568951,0.0023588078247350937,383.26797399002584,0.1988325255439155,0.19843989444940965
Tape,50,1,A,Orange,2,1.2751193406621628,13.795256061165963,84.59487531852538,0.10390740967033019,1.1824774292155313,39.32783104545227,3.266581703784244,1.2649151073571374,0.11112068696347159,0.004294857879958988,0.012792649829088258,0.012565214063977393,5.897731016300745,0.003607886880871663,0.0014381009859034796,414.636778510671,0.15324983458796873,0.21979905034470568
Tape,50,1,A,Orange,3,1.2156603340712784,13.29936060391874,82.18884842482365,0.0947275424318278,1.1368408989352312,37.824736867760826,3.8245391491890364,1.1901863392605367,0.1041360196686006,0.004624229665449824,0.013945803753541701,0.011463460814697606,5.477289473666336,0.004441370009560805,0.0011001955355494537,413.06254116314767,0.1909390469045075,0.21877716883154474
Tape,50,1,A,Orange,4,1.0442839660802408,13.815288343530753,86.38937904358689,0.09742983772037694,1.165738275189469,38.51006259712104,3.688050939682203,1.2183129282083898,0.10715155886232396,0.0045699496980971645,0.01079254358056865,0.011791015216170321,5.699919382866676,0.0036088753193491896,0.000834088534978032,432.39230225257074,0.15148951581276907,0.2277361306353821
Tape,50,2,A,Orange,1,1.0416038253974298,14.053691907232608,87.63302369172311,0.0903920936604679,1.1459801182896474,34.7333045265271,2.938056623693274,1.1333573582720946,0.09233149158156186,0.003751730270728617,0.007121030712835927,0.011807197119980217,5.282066841591043,0.0031725616015402676,0.001452535554499036,410.8742378928527,0.14179520370976598,0.20195165127149178
Tape,50,2,A,Orange,2,1.036651498231556,13.507234635146741,84.592546862654,0.08522665403230342,0.9683784118929563,36.73030735420347,3.375848928468364,1.1189930214873463,0.08865693845622014,0.0036032614169081633,0.006458901359897958,0.01105250041411565,5.488527457355047,0.0033720725855783656,0.0012537444176071047,383.0496058175567,0.15846152220044288,0.19882687573985613
Tape,50,2,A,Orange,3,1.1621164762781486,14.128903883861957,88.03314569382,0.0875284612932595,1.0754892397321132,38.08333842492645,3.747726916003771,1.2320040634444365,0.1013015597323788,0.00400392197385628,0.00752227609193147,0.011068860189668172,5.581297835947888,0.003459302124591488,0.0015876884311714972,402.62986709898433,0.15709258210313748,0.20826492934832813
Tape,50,2,A,Orange,4,1.108603476417622,14.230053396471503,89.07518772647136,0.09011778031040849,1.0909295036181867,37.49980364512798,3.6878454723901446,1.180942998314598,0.10191437791862347,0.004572781405732204,0.009068861888076454,0.01080225791867348,5.544341443118789,0.0036767743721232747,0.0009059331523718206,401.3600926428073,0.12893576725682554,0.20985633458331782
Tape,51,1,A,Red,1,2.4041851985872973,12.128332414703166,75.1410924072126,0.16340127697698795,1.1353189957330285,34.54637008732371,0.019698108994637482,1.1872397247893252,0.11335354723457802,0.003504459191555784,0.017170061307992153,0.023483462628412357,5.136945324492201,0.0016022931331879761,0.0034722478401393608,400.3507220848792,0.14557294449467342,0.10438857719070647
Tape,51,1,A,Red,2,1.0439965418336201,13.310846400515796,82.26784456951026,0.08940069811459986,1.0948752720001542,36.09694108383134,0.01344637739587336,1.1389231555419377,0.10143896565658897,0.0036908293735974235,0.007677279854455222,0.02127022657768113,5.2740334687542605,0.0009136399415680457,0.0026295373419619613,456.9232928759587,0.118492192169153,0.1155889559282497
Tape,51,1,A,Red,3,1.0156308299378372,12.996598394938484,80.59284230233163,0.08236521547935167,0.9676510245981487,33.217770856403604,0.013242007272357494,1.1118528221693005,0.09369004815732081,0.0036600673890153745,0.005916665902442676,0.020351339875284702,5.568872079036657,0.0009177382669492381,0.0023977054844685174,457.12384893600756,0.1164881025925114,0.11323065948319987
Tape,51,1,A,Red,4,1.1080755001051743,13.721785434229227,85.73660586758149,0.1063994688101918,1.1437039558453879,38.59616674828417,0.013157992235108912,1.2285197440212823,0.10219947787951342,0.004094262651808581,0.006409832865763939,0.02020351032508331,5.56319926507515,0.0006774426716055167,0.0020345644614045526,450.37700023612564,0.1283928251722956,0.11781609734081532
Tape,51,2,A,Red,1,1.0153667616576845,12.612963914390177,77.73992169754904,0.08287626305122024,1.032484401965025,31.24988213819632,0.8537893773118814,0.9751183418057265,0.08009935334184798,0.002846423136373871,0.005257671681774466,0.018547962769260375,4.657512712578632,0.007987979267558107,0.005669021443093915,389.87393320522665,0.12267991119336134,0.11621503064255367
Tape,51,2,A,Red,2,1.0513770276764307,13.377026526964753,82.26095975596675,0.08475917784266032,1.0086024814295727,33.659024440535056,0.015046213225748005,1.0539264083458746,0.0884823723271539,0.003294164111087544,0.004594202885281793,0.018333107056288683,5.163250553736669,0.0009735031197818678,0.00297209138168339,430.4305702180441,0.09313667867460555,0.11283212845732671
Tape,51,2,A,Red,3,1.1208141600140733,14.31931087811201,87.72279619796372,0.08421890346971073,1.1745623929402331,35.656850550231894,0.017874867925721974,1.099100543496482,0.0882302907603061,0.0034009088663351397,0.004753097346469033,0.0182204500881335,5.614330439250649,0.0013340676887641865,0.002394932917198989,433.39746055374746,0.11281627792500591,0.10914296009209676
Tape,51,2,A,Red,4,1.0088528512653852,13.550371505285165,83.6243932717404,0.08403955735973041,1.1003702463097829,34.149438692815885,0.027869518389502215,1.2188676360140642,0.08764323600660169,0.0032621337612589126,0.004619416821609735,0.016902211394921058,5.13400767766128,0.001978430795781521,0.0022675421937579016,405.5410670850169,0.11581662051622128,0.10831051602877396
Tape,52,1,A,White,1,4.528625830775081,12.886867823151267,88.99905432384116,0.2548945526136719,1.6723503470222183,36.20258149568752,54.613908638966,1.121309806703528,0.10349926481735723,0.003797684986161049,0.02769080556938428,0.029828449469353688,5.500361448492905,0.3948654733322746,0.009366370143627895,451.15456879978564,0.1869232961490562,0.13056521062279813
Tape,52,1,A,White,2,1.212269603964018,13.227423748142263,90.84548768518121,0.10480445023148939,1.2366626739367448,35.65081981643527,57.517972392815906,1.0705144003136549,0.10406548342696154,0.0038878413899023235,0.01745953991081748,0.025342664151440403,5.492443450077619,0.4240754529965547,0.007629163528019376,462.43502265270996,0.13584129984218496,0.1250160421635257
Tape,52,1,A,White,3,1.1150720120779594,13.277850552420455,92.9077351533051,0.10563562175542404,1.3689922275743998,35.0787372537185,63.70030118368346,1.0468629778668601,0.10445621679807653,0.003625552804512634,0.01858050328957022,0.0235592924565612,5.424686095260565,0.45957415199519835,0.008397921367929663,447.3925009309426,0.12456013107810672,0.13071747812596135
Tape,52,1,A,White,4,1.21526489832838,13.538690586820145,93.66416679204482,0.10563251833033403,1.3009721924602455,36.31182741097653,63.75768145089915,1.0900722952299189,0.11548571454377564,0.004806227992103223,0.018506739889388526,0.024999428845815585,5.444733879311522,0.4751599727090155,0.008367472629515565,463.4513612131196,0.13104116276319508,0.12494166049017832
Tape,52,2,A,White,1,1.1133228866510134,12.540809389727093,85.94156023311375,0.0891228750232527,1.19766077537694,31.624644771010477,49.613176675415055,0.9104447756251562,0.0981106624600118,0.003552446390552569,0.01615031726413289,0.02196513434190373,4.785319411956359,0.3510964757265175,0.004973063384710426,393.37343786045244,0.11556032896290767,0.11993757435795362
Tape,52,2,A,White,2,1.1511258698902258,12.896644089004702,89.0572750930847,0.09886825161168221,1.1224972873964199,33.50606261794677,54.32111647797614,0.9694662488863883,0.09146662899431812,0.003109201921616018,0.016212672395720183,0.02307166395558545,4.9431023861822245,0.36856925797070367,0.007395015125152966,425.91314533175205,0.11904755828188068,0.11651937271917157
Tape,52,2,A,White,3,1.2170533410773252,13.546824858407579,94.14829666137082,0.09784147319322375,1.3729049586922242,34.81174667955827,60.58508985294446,1.0369298566006353,0.09346753879749194,0.0032783859665211548,0.01673861049026204,0.02354262276066938,5.106593772927697,0.41982991275106607,0.006425846739543276,438.9232475482073,0.11283279308664187,0.11927014186561981
Tape,52,2,A,White,4,1.192119741914922,13.59513548679609,93.65523887415594,0.1045619224281707,1.2429525970104722,34.99910091938336,60.39172379337949,1.0289407522213676,0.09642671630592897,0.0035764534678850196,0.016355070291435465,0.021725257754278558,5.248002869864699,0.4140578314132389,0.005876950024202638,432.0745493425962,0.10480214609042408,0.12106595695128881
Tape,53,1,A,Black,1,0.32431335455411486,0.3874911999242026,0.8937644238360573,0.048372888847657676,1.0365492259068056,37.88360091953045,3.818624603454996,0.07355129689477527,0.0641969690630329,0.0015741440198007617,0.04327204829477877,0.022923186728338568,1.7405531048645089,0.043883473245088976,0.006713091843989125,444.0192504611813,74.18377585928184,0.1627217400053266
Tape,53,1,A,Black,2,0.3561233353500141,0.4446477933394292,0.9955522944653822,0.04723012801609719,1.0614894131223265,40.33842240072225,4.326261131908143,0.0722882979556387,0.06800425672879101,0.0015636900820543752,0.04560246982562785,0.023654355366100527,1.80918199053077,0.04944853930612882,0.006477114044974035,463.2222664344504,76.37361901267582,0.1659334712212418
Tape,53,1,A,Black,3,0.35231148421526043,0.4413627253967347,1.0072559215587622,0.04082988177534248,1.1183377204608402,42.02644688331721,4.8715311809862945,0.07525114946942488,0.06721961937310279,0.0017803296092128132,0.04572340453450283,0.024461537351673963,1.8821088098361023,0.05200020432094712,0.006730235109675221,475.0646723036914,77.26895199412934,0.16594069048256876
Tape,53,1,A,Black,4,0.3492893942020005,0.4319440731564796,1.0200688736161416,0.03978182179251754,1.0231798942944879,41.066943959790045,4.794231586538931,0.0755863001159751,0.0667058834246373,0.0017983256509855581,0.04389494948288353,0.022649356563356166,1.8838231252028623,0.05162432281393828,0.005625854932024045,449.94214944955365,75.18303350773071,0.1640251192553149
