Repository: mirjamdebruin/polymer-profiling

Python code for chemical profiling of polymers with LA-ICP-MS.

Background
This work is accompanying a manuscript on 'Evaluating the strength of evidence of elemental profiling of polymers with LA-ICP-MS.'

Summary
In the analysis elemental LA-ICP-MS data was assessed. The aim was to compare several data pre-processing and statistical methods to improve classification and comparison of polymer evidence materials of forensic relevance. 
Four datasets of tapes, electrical wires, tubing, and Jerry cans with 220 forensically relevant polymer objects originating from 175 sources in total (n=8) were analyzed by LA-ICP-MS.

File: data/Data_Polymers_C.csv (part 8 of 16)
Polymer,Source,Day2,Batch,Color,N,Na23,Mg25,Al27,Si29,K39,Ca44,Ti47,Mn55,Fe57,Ni60,Cu63,As75,Sr88,Nb93,Sn118,Sb121,Ba138,Pb208
Tape,53,2,A,Black,1,0.3403988456729886,0.3990628606561225,0.743264762684424,0.04678261128463496,0.8826115950471288,37.92676105428149,3.267557836419568,0.07714711998987875,0.061977772200716354,0.0016694456137962713,0.037569923279641045,0.02155196597886534,1.7890453821084777,0.03798523061433991,0.010669820681128867,413.73011871495913,68.85400255269073,0.14131861314436467
Tape,53,2,A,Black,2,0.326475678408413,0.41520164339250215,0.7721490248231477,0.0368468163801754,0.863495440340691,38.181255320839284,3.574400277364111,0.06909325018316265,0.06262332570398385,0.0015621547908888948,0.035917239980649454,0.01949670548133702,1.7209776768381941,0.04002206676915562,0.006214102935007869,383.6750497449165,65.04812770468345,0.13210829585417108
Tape,53,2,A,Black,3,0.31851660433860224,0.3891687453728574,0.7546641682674308,0.03762590828226578,0.8811524919072956,37.36310840179994,3.6778533153160935,0.07282779609887523,0.06102612858455581,0.0015972410060469944,0.036792001940497115,0.019372763929374814,1.709484379119907,0.040142425343005966,0.006247432347280777,392.31197091735646,66.11875040619651,0.13805162986597375
Tape,53,2,A,Black,4,0.322559228389125,0.445697078924601,0.8526054273290138,0.03951765270458786,0.8209938811883417,39.387300178088985,3.718464662104858,0.07077079921317786,0.060075117816962016,0.0014188464888482313,0.03793371362409133,0.01921284382112289,1.695686553910921,0.03997479151090758,0.006212043320600968,388.8531208006952,66.58526655652284,0.13406432952396496
Tape,54,1,A,White,1,0.18946145339800854,0.25274775889975815,3.8459491611797154,0.01357793076427055,0.20159795102232958,32.041347915489155,18.75316496386317,0.054817516250781094,0.04444698736563888,0.001408937747230177,0.006551212297166528,0.023720740702239795,1.2980842479743113,0.0001377933064945118,0.006501817749047202,415.7154447474798,68.65909637393003,0.2645838831156597
Tape,54,1,A,White,2,0.18800141045072172,0.2774598568944245,3.50462157641883,0.027095580742858054,0.20779071096294424,31.50088106435997,16.966737799709886,0.04853868476885768,0.04076405713124756,0.0012178132612549767,0.005867603360580747,0.022112852658257857,1.1173412210086848,0.00010358968707393769,0.005302568893984588,379.38032349074126,62.02158135441821,0.2456709950663658
Tape,54,1,A,White,3,0.26027565145039433,0.2703457628389937,3.6836403465597227,0.0296262686019898,0.29095651203414735,28.87719452740913,17.827069878300076,0.052282767077888835,0.04189085027896707,0.00142365759057804,0.007365904295870051,0.020987415707664586,1.2050918526443253,0.00012346848625226852,0.006088057154463483,373.2604245519678,60.645081221973314,0.2384093460633595
Tape,54,1,A,White,4,0.16691725610537617,0.20150445023270916,3.380998425468314,0.0222551105717569,0.15663241068085548,28.087245797977907,17.525038765559362,0.04681705467182867,0.037282639787518175,0.0014786008830395,0.006019149412185819,0.020159898567743913,1.1175398011899662,0.00010022794562984529,0.004982537493694103,330.5400529238779,57.04153968596727,0.21965111092641956
Tape,54,2,A,White,1,0.18226996493160036,0.2444232804582704,3.427766015555078,0.012536468722335943,0.18309718834888697,26.862210893534712,17.28418350585842,0.044888132367743944,0.03641179238916851,0.001183664582043901,0.001895211185097507,0.019991364388287212,1.0865530699745038,0.00012165189834800179,0.006283646148017862,363.8565588441019,61.939596086887875,0.2557291268732821
Tape,54,2,A,White,2,0.1894591408479283,0.20498944996696952,3.302866651490274,0.021856469811259834,0.17174635369935848,24.72696441534045,15.49686658991287,0.04515143923662428,0.03995569858144666,0.0012736483982435421,0.00473254855320404,0.019541785535880013,0.9737082177897937,0.00014526778719870951,0.006032628680362658,363.55646742289065,60.14338076499253,0.24677214014201915
Tape,54,2,A,White,3,0.18014407667951615,0.17471503534127136,3.1197255067035417,0.018770631711162607,0.1727369065955722,22.526353342992113,14.61386239479674,0.038121565123541715,0.03272907043275907,0.001084819555888133,0.0052178653034728704,0.01799570287922979,0.9336147923625939,0.00016580101475892272,0.0055853698280743614,336.0657231503966,57.63027009270303,0.2362209311166386
Tape,54,2,A,White,4,0.16458268586161579,0.1509453059896107,3.007011183775561,0.01813242792286724,0.15000270415064743,22.995084017860147,14.552895606166699,0.03670336620699856,0.031771984199796204,0.0010972844679302555,0.0051019693327339554,0.017240690419032638,0.8774842917703348,0.0001953692373635647,0.00532487636585983,330.2462399398915,55.271255022356634,0.22891056518915354
Tape,55,1,A,Green,1,0.18107411262377754,0.3100360217925746,0.3601150995511506,0.03158426688666437,0.1453495786221821,35.78578384572398,0.4913661054158918,0.05956734400231354,0.047120242812722174,0.0014442258665024151,1.8822848727882389,0.02350955206855044,1.3878971381709904,0.0005763956450990701,0.001300505504760174,440.8064075474808,71.2726367609417,0.285136915644603
Tape,55,1,A,Green,2,0.17298625739440548,0.30820238809561334,0.363488648506099,0.03398555359858607,0.17801743446355078,35.30175356817535,0.5002832739788667,0.057680922308361415,0.04758597999172354,0.0013128231130086609,1.9017028226312862,0.024349493794275003,1.3742035072391554,0.0005501176329825601,0.001424155783271898,446.31330262766136,71.6244331810493,0.29255928348448834
Tape,55,1,A,Green,3,0.1709973412517733,0.29596500793228236,0.4007164462390329,0.026342152455065024,0.14425902956884534,38.28824997853599,0.5840427295166686,0.06065558453697159,0.046712964900522985,0.0014567420067632482,1.8940827199626031,0.02315354772067249,1.4234690036842403,0.0005014982472448779,0.0011911640449007662,427.7840885960104,70.86653005311875,0.2828411909731304
Tape,55,1,A,Green,4,0.16967673386236323,0.30983841973756304,0.3725350054929233,0.026277698610498768,0.13645004183118262,35.098845554463836,0.5103341654137419,0.06165393505848555,0.04617618689344897,0.0013338834939955603,1.8336041012254185,0.022989186850013364,1.4652342503167912,0.0006626914462607188,0.0015440090353980862,422.33729319450737,71.32758044285573,0.29330681458860314
Tape,55,2,A,Green,1,0.16343166891474034,0.336833398612863,0.3570011502560697,0.025721888140196717,0.14523587145928973,32.100509063509485,0.5595943935584045,0.048456372295902786,0.042470289039582214,0.0012930995913649,1.671104985918156,0.021615296026801012,1.2791855512584445,0.0006346504199554678,0.003199164713697941,420.67018996057806,70.82073207876218,0.29548560452821404
Tape,55,2,A,Green,2,0.16762393586959995,0.2668910291993805,0.35188988275811534,0.02656028051826913,0.13607118682796054,30.96737739828608,0.506169914225928,0.04760636792189002,0.04036422213165666,0.0012033844987049324,1.6805962172785742,0.020974047653738715,1.2259829560314572,0.0006691064587700223,0.0023762715788240465,418.757920238598,70.44268039172769,0.28245534579126064
Tape,55,2,A,Green,3,0.1610286379057171,0.26857197458213056,0.3214994260801725,0.02265575760124325,0.14129942493139042,28.67931913364008,0.4718941065511778,0.04993710684840591,0.03959099214290976,0.0012360911284971527,1.675674021525296,0.020076683484240593,1.1849410037288755,0.0007671237301692516,0.002928441383399189,406.0447408782472,69.5256488810328,0.28035001343220284
Tape,55,2,A,Green,4,0.16410428519457163,0.23917243274026495,0.3849454829887071,0.026946380025553666,0.16531548630063597,27.734479301450392,0.4321563576923953,0.04507683930447777,0.03727376133270407,0.0011481863994319544,1.678227251895726,0.02018358756870976,1.2129758508589492,0.0007082702790888062,0.002546594934461108,407.48925283266533,69.31442449648887,0.2758195814675842
Tape,56,1,A,Blue,1,0.1768083277031482,0.37582091058638484,0.24502317055940498,0.027451266410364127,0.18781590856853628,38.640885688546575,3.317364490246629,0.06373648340237174,0.05191782818363298,0.001501272099991576,9.332994613572762,0.02384903895793233,1.4575547196279564,0.08616088536926324,0.0015778918933525932,452.0427694416072,76.1993397505179,0.29113018643629396
Tape,56,1,A,Blue,2,0.16700091502363687,0.3281040448834168,0.2012941102676436,0.026785139590080616,0.17739582015926414,37.19673585785782,3.4188671672948936,0.06076826006083059,0.047894883219653635,0.00136941054827234,8.642803695513571,0.02244943504192023,1.4306973810555221,0.0903238908329397,0.0010762160207172654,430.55749662297933,73.49845344913697,0.2801176127457775
Tape,56,1,A,Blue,3,0.1766993029739757,0.35559733629395895,0.3848822478538256,0.03465269072613087,0.21209959833357903,39.315410234115646,3.65345098847034,0.06500914770621813,0.051867258121254034,0.0013049565845089093,9.022022223953428,0.023489865005447842,1.4834204404304794,0.0974490730140971,0.0011329899590506213,443.76087343030497,76.18319541977449,0.2871521217815184
Tape,56,1,A,Blue,4,0.1781368510875259,0.5130857014074313,0.2750395262598713,0.03657332272507258,0.2453201124054585,36.86632226997837,3.602315276444093,0.06006880953636385,0.05023702331130455,0.0013490279320596368,8.734151549441567,0.021917422478145723,1.4758168839634087,0.09079619263110407,0.0011143006147568877,422.2347384042792,72.47821335409341,0.2681188011647396
Tape,56,2,A,Blue,1,0.16172001808300576,0.27764944544842185,0.1990114328921535,0.028164001472780982,0.15659573546003558,31.699685522665742,2.6909253457340743,0.05132526893020907,0.04249448150188717,0.0012203874521113079,7.771469676993853,0.02018358915944566,1.2353459913009344,0.07176632768215936,0.002108913063580659,397.262493652508,68.01694502677574,0.27271521153306044
Tape,56,2,A,Blue,2,0.15262373278463554,0.2630958313804345,0.18689841075345512,0.023215489716814863,0.14803218888000869,29.29954422898218,3.0444176281546715,0.04600170434263378,0.03900846085797676,0.0011043441242541878,7.3668730741529584,0.018907577015626686,1.1952464052816942,0.07658788085822274,0.0014353211108019761,375.25939300190527,65.84883880070343,0.2619188810347672
Tape,56,2,A,Blue,3,0.1649170062922491,0.2714786685010039,0.19268308864177044,0.022299953301079693,0.16020104301473814,32.62541860337401,3.484289506494918,0.053096820133459954,0.04228016142759357,0.001259108056268539,7.937902116231325,0.020071239961791307,1.306134261403389,0.08909042329273972,0.0018836180945441838,395.03854460427914,71.03800376317766,0.28543050478367993
Tape,56,2,A,Blue,4,0.17301329798055864,0.29066954096577236,0.30881329676565367,0.026041949282583392,0.16755512073815823,31.531139536243344,3.375785700111835,0.05316562828271318,0.04369313877049961,0.0017213994513931245,8.08288033438199,0.020199060902521913,1.281344870978531,0.08849712561353938,0.0015149876487666257,410.46873365524544,73.3318000044483,0.2878151088782577
Tape,57,1,A,Yellow,1,0.18831752513463637,0.31263685381108863,1.7689752558055005,0.024188048659106096,0.16762507175210997,36.54590758844061,10.39031509037914,0.06566042876367272,0.04814104337555094,0.001459709481950822,0.010744110916917836,0.0236205780834348,1.3926198135474053,0.013371753153807538,0.0022545565589384667,409.8698451840769,70.36992741013555,0.26551460376669767
Tape,57,1,A,Yellow,2,0.19649008331450646,0.33633562590824306,1.864560940790833,0.030096401039671702,0.16502898698351434,37.341247860350684,11.12497547029647,0.05845642721380497,0.04554310912379304,0.0013587715197304622,0.010522483154818494,0.023483013816227638,1.3811201068927785,0.014200457454163642,0.002863123048386796,425.0787921792994,74.7925438745608,0.27873424124072294
Tape,57,1,A,Yellow,3,0.2054489960891626,0.3159179288813903,1.9799300470792087,0.024476268628432406,0.17097926946609554,37.92759434541704,11.89923737789765,0.06111668105777356,0.04785877971133478,0.001765955752952746,0.011599271158205225,0.0238694499443929,1.4346475914665484,0.01715383378697106,0.0022836603607910098,445.38033612002715,78.07154320081257,0.2955793486110968
Tape,57,1,A,Yellow,4,0.20315567723679243,0.30949497238174556,2.111322045782022,0.02317865538288814,0.15930421578137183,35.379655069105006,11.767720131496176,0.05664305763997512,0.044010585531192976,0.0013210449563724848,0.010619492135968365,0.023192727869713575,1.3656992481910712,0.014278011923947937,0.002182458441063333,428.6874781177086,73.95792120031977,0.28667269343057505
Tape,57,2,A,Yellow,1,0.14228021844596536,0.21450880412651227,1.2486430789592564,1e-06,0.18578737171222665,21.41435873552992,6.281113367446867,0.026542843675734857,0.030002635311394868,0.0008199710718695928,0.006500263585119246,0.01608096752927467,0.9036104341835621,0.00830910869663198,0.0008005184668325438,290.21571950812285,52.020667182624244,0.21707121708585628
Tape,57,2,A,Yellow,2,0.17274299902223508,0.24610079859576806,1.601632124879255,0.018842766086255444,0.13426702343415298,28.876552323108253,9.732048212399928,0.04526682112972987,0.03986312107630887,0.0012059352867534866,0.008294685366454078,0.01882748941784514,1.167681046491042,0.012277066869036703,0.0021889713821091547,363.9974927944858,66.5626057956739,0.26200798358058114
Tape,57,2,A,Yellow,3,0.17930801702453503,0.24926330752893422,1.7814373298320498,0.018629458085234585,0.15106535708287264,31.15963834601711,11.18173943810253,0.0520928339475869,0.040717590891035396,0.001274821115855512,0.008938567551617177,0.019620038655639317,1.1948521022976482,0.014246850540348702,0.002603634422071493,384.8009620455433,69.92909371099987,0.27390752075683367
Tape,57,2,A,Yellow,4,0.19183574178620819,0.2748500545900194,1.9728150821661923,0.027645650347209918,0.15367996773769738,32.7470479338193,11.994853833622406,0.05308264247992058,0.04257296401959627,0.0011264269848169726,0.009351694781408577,0.020855075166436376,1.3439185626384484,0.01429245250406744,0.0025229013746917326,407.60923522530317,75.36511674401864,0.29575156785514406
Tape,58,1,A,Red,1,0.4071665772983444,0.33636922554970483,0.16884380212687977,0.029679321591594032,0.21284783781499295,34.83183728981608,0.2446006889662351,0.06007239514094873,0.04558245682569437,0.0013454217655760597,0.00337915342904971,0.02075347474273056,1.469507197240023,0.007438082043549104,0.0011155093808098923,371.9497766901438,125.94958699229377,0.24877750074214222
Tape,58,1,A,Red,2,0.41165920996133387,0.26635785401900314,0.17518493846146943,0.03022548047240238,0.2430116605673375,30.65759160171855,0.2714093460554147,0.05225571712499009,0.040235083520997694,0.0011994344438224817,0.0038492763640814763,0.019745034122870517,1.3144484091991964,0.005649412195376459,0.0012503672798952923,355.55530245014194,120.71449360991164,0.23034745070209375
Tape,58,1,A,Red,3,0.41694874639845736,0.25665803146408145,0.20689358764735016,0.030391221667977898,0.19992871873443427,31.386278736276477,0.2719573284441305,0.05087539338139786,0.03885702305163271,0.0010976797937781275,0.0034405418949080076,0.019209754035761143,1.2595483887870913,0.006421038646985398,0.0008478805495228319,364.0298505188482,124.96715896328226,0.23774160074854622
Tape,58,1,A,Red,4,0.42340096916858655,0.22921317758584117,0.15272650489601242,0.022014308459807,0.18209247812271892,29.23978965473178,0.2579759537325188,0.05007269764159449,0.03920554975421743,0.0013442340562766913,0.003140151307669866,0.01991159680599868,1.2524195219145025,0.006744741135497267,0.0018091172957097567,369.54760901526805,125.87362295639898,0.24434565378828152
Tape,58,2,A,Red,1,0.42444688582351703,0.24870209720924086,0.11057200483726211,0.015429760696106857,0.1693500368990888,29.389583323336463,0.24865990405068508,0.047592415420960994,0.04121118029566954,0.0011574583601323262,0.002891543288128658,0.018812338768533273,1.3347621350717749,0.0062388942916501,0.005056358638330286,389.87208383399576,132.3594325913652,0.263685711706829
Tape,58,2,A,Red,2,0.44940094082083637,0.2716475968026547,0.2244767346323198,0.026655595865579945,0.24324273569391625,30.50618505856285,0.20296981864945776,0.049683067961628316,0.040039085741928146,0.0012583153141726457,0.0028607316041042385,0.01868374769066601,1.3782483153991316,0.004823827932501544,0.004358740748483493,389.20622511843914,134.8140926194963,0.25608691069406203
Tape,58,2,A,Red,3,0.48202849804081016,0.23267276042090246,0.23864335152511726,0.025601633116840453,0.20071841669207174,29.352401320641857,0.19191235052258776,0.046593946980308366,0.038636970790936156,0.0013277862933548038,0.0032660508997803097,0.018797042263204677,1.323044796746004,0.0041798302421108624,0.0044447264742997475,391.0576945401813,137.08969645371965,0.2559292268772684
Tape,58,2,A,Red,4,0.44279435016096064,0.22965575255369539,0.27680676612495336,0.027030897250882195,0.19200211788452742,28.867405767074303,0.14679147744860524,1.3160650931389295,0.03809532519202776,0.005365801679393686,0.006751391442252046,0.018377160488435414,1.281967472496883,0.004441784418643881,0.004233239160467433,378.01900584890024,131.34732015703813,0.6519110271930696
Tape,59,1,A,Black,1,0.1434719271634293,3.928937658328572,18.68024203726025,0.04789492369669793,0.6391433487334768,0.4497575223407077,0.001289176001614489,0.012550705867722226,0.0017089419794669215,0.00014325039263351794,0.0004806574500483496,0.03469929306202666,0.07329705213838404,4.8649650404891296e-05,0.12045548768913178,322.26756216146845,45.71073541600487,0.20981307424440998
Tape,59,1,A,Black,2,0.16550439793179295,4.7439572622428186,22.02707188313846,0.0499043169552964,0.7505835300367744,0.319453879275339,0.000527150303593359,0.01621386299593721,0.0027350338530569515,0.00031473197676334334,0.00038072211330807126,0.03838570164021067,0.07783485993067235,1.3067043908550953e-05,0.13329075396649223,368.3730453512135,52.8991366198411,0.24538268011004172
Tape,59,1,A,Black,3,0.16707955926272364,4.686256808608285,21.759792065398656,0.052546355192275115,0.7670640396536336,0.31072785342423365,0.0009617858278763807,0.024496408287957017,0.002217300652403218,0.00013549685851389626,0.0003923692272629063,0.037697483981708725,0.07558018926665624,5.5385728659146176e-05,0.13282154935017035,365.43548716043716,51.71755462219993,0.23801527397640745
Tape,59,1,A,Black,4,0.18067033786362136,5.006328942119746,23.612601931722924,0.05214643424524402,0.8338724231128158,0.3731362780235044,0.0005433856397524459,0.019177878176867846,0.0031738450474864243,0.00017452816760142907,0.00038421198516671174,0.04171618915771367,0.0850382037151505,3.951570168230552e-05,0.14679443656764615,388.3885695054073,54.45542412215328,0.2611571132293122
Tape,59,2,A,Black,1,0.17458503693221525,4.828898728801565,22.03846096289212,0.06332120027501202,0.8452853365119628,0.3132072738875483,0.0009993121339076305,0.024573423069075683,0.0025833088295677403,0.00014202736705604924,0.0005174775688974044,0.037283770815581006,0.07262591451118182,5.496345201314728e-05,0.13329494563241404,390.6914629967031,55.361057429867685,0.24188300338538934
Tape,59,2,A,Black,2,0.16993610699159498,4.522807458930788,20.679745332708556,0.050792211355460755,0.761375202755292,0.2956038346400962,0.00028921902397194,0.015404463812222645,0.0016847263896635509,0.00012056264143677472,0.00041400781758952514,0.034537233111204706,0.07353950943563126,4.747749579992151e-05,0.12984943910113025,367.48498596372775,53.11633994087185,0.2291381128033924
Tape,59,2,A,Black,3,0.1814922342896252,4.717343821778007,21.742196198735936,0.054862853298330426,0.7805465886382768,0.2876583589845751,0.00037960317032727345,0.01699621893372556,0.002830518793228921,0.00016326032095721968,0.0005640596833278862,0.0349902039844713,0.07164940802502438,3.342884361709487e-05,0.13717233361181796,372.4692513426549,54.0753058884772,0.25741623010995995
Tape,59,2,A,Black,4,0.19579772135532564,5.198796302818196,23.71855985365428,0.055389298104724004,0.9319552558574198,0.35831839554758255,0.0005977058053373685,0.01759319905021607,0.0020163715067751486,0.00020415979988817643,0.00045110566832568476,0.03849606255002395,0.08202236275890623,6.865534637550263e-05,0.14830210890941606,407.8132007750667,59.22254348931096,0.26355676093705577
Tape,60,1,A,Black,1,0.4038138181872019,3.8700421004108994,19.83251230648071,0.028403672901047106,0.4055574280323127,0.5097056237074608,0.0012305873018073504,0.003054034866233008,0.002307423142199061,0.0002513833777485585,0.0015628320135702884,0.06537513645485385,1.6787058251154974,0.00018048434770102643,0.07274530784328653,105.09198176059012,83.12938838603968,0.08010504995748251
Tape,60,1,A,Black,2,0.43347361882248503,4.06942550584432,20.244461772944142,0.028896855462954632,0.43319865278499303,0.4959815312414909,0.0011603613969936011,0.002095980259240417,0.0026994606552852565,0.00030110377558891925,0.0011646282195355768,0.06551959890187042,1.860663458822578,7.114342505026542e-05,0.0706108556181429,106.31185891046012,87.23171291272782,0.07815967035033936
Tape,60,1,A,Black,3,0.43357106908247794,4.047714271528541,20.33146212154481,0.029483294599090847,0.4226482143872295,0.5078009761723691,0.0010496913909788614,0.0020737380442291398,0.0018354393547937778,0.0002260113829506486,0.0008150809543351441,0.06672068265577333,1.8204900791635437,3.874911595220822e-06,0.07169411486501948,103.84370178653303,83.39137256923433,0.08546844560703996
Tape,60,1,A,Black,4,0.42913961522697597,4.03247503463073,20.59780186151805,0.026663970995028135,0.438128006283687,0.586866835165037,0.001004443743511917,0.0018560177959334597,0.002297697183333096,0.0002757906102715684,0.0013236964408071643,0.06596677542888546,1.7252211475044874,1.7129816670407056e-05,0.06768473825799969,105.86000893717862,84.00308263141433,0.07986125002750867
Tape,60,2,A,Black,1,0.5249331726258891,4.820776004689982,23.831785522748387,0.027852239982330024,0.5581364989181237,0.654509239272418,0.0027593623581091604,0.0017897978136972113,0.0021551241762319743,0.00030935210112384545,0.0009364088335366372,0.07289195403783878,2.2166734434612487,4.2741440355752144e-05,0.0814207376833886,130.16511967631192,109.48853742364574,0.09895986532054254
Tape,60,2,A,Black,2,0.5340322525067538,4.973961086552539,24.934663751045747,0.028803063300018854,0.5207273182585743,0.7367505097677248,0.0010737586802588711,0.0027621783244933047,0.0027733846340491012,0.00026614073774465334,0.0009654490443195075,0.07331822569839105,2.3427876201813755,2.080933613222627e-05,0.10039300430015238,129.77092310949084,111.11257927009805,0.11609951053989115
Tape,60,2,A,Black,3,0.6670027175652954,5.091832058839287,24.87356587327677,0.029257509391842972,0.8542676694663678,0.7389784325992447,0.0015292936301449119,0.0024229330088164883,0.002808085173377742,0.0003862045486440817,0.003198999866030136,0.07637338315188752,2.416416055821387,4.933602897219904e-05,0.10004149633404823,136.3293285912312,115.7087624278158,0.10409512336827899
Tape,60,2,A,Black,4,0.5657879890719044,5.070186404349036,25.179704373686832,0.029250480567367475,0.6760563037095046,0.7012824710075668,0.0012806872907644156,0.002173519446992504,0.002995332487031605,0.000422747213939443,0.0020574766995915803,0.0746696784508725,2.3007173978569075,4.982887732693564e-05,0.17348365095372217,134.3330703585122,116.25968461650778,0.11249061146329851
Tape,61,1,A,Black,1,0.398637014091129,5.607744116339342,25.77364520979232,0.05428656129903124,0.795077767532226,1.4869413657814468,0.0011374805577521335,0.026024314410898905,0.0062707322246055245,0.00038165091616022194,0.0015956118724173897,0.007376054841899706,0.12212687267620155,8.673111681675064e-05,0.15753597230311026,207.70443234680252,54.18082782327102,0.13375380881645327
Tape,61,1,A,Black,2,0.39665241217060104,5.83062103209604,27.45386244154155,0.047967944011226546,0.8233576382934453,1.6539134262334225,0.0008508095820118763,0.01786422998073535,0.006495832322603694,0.00040257189755948106,0.001734693766347966,0.00542843236994071,0.09280809505558196,2.063216832850073e-05,0.24477840798029424,224.2567059703817,56.704112712398484,0.14322316435473445
Tape,61,1,A,Black,3,0.44351745998102293,6.297684477839356,28.19584136733924,0.05946535778720717,0.8517825795521005,1.5282906696100595,0.0011289153949161643,0.028033741028432098,0.006252474918345929,0.0004068397877212721,0.0015328786815552574,0.005884853776432241,0.0987309266871077,4.496486346378178e-05,0.16176451529371033,237.3441765235815,59.22147965734293,0.15052865651762484
Tape,61,1,A,Black,4,0.4079385183081547,6.099534620056761,29.232741313792882,0.0543427342191178,0.9021918752311897,1.2962946766796868,0.0028718337227083756,0.025386790798908942,0.006002311030012168,0.0004683245937558141,0.001627892339007382,0.005824623558717771,0.1041625857509136,0.00017615965645849583,0.1514807528786936,239.7537386754558,59.12486394941381,0.15040316719001243
Tape,61,2,A,Black,1,0.389576316979169,5.7247548451990955,26.86847152344891,0.053432707612516624,0.7020420923854666,1.4855286084975812,0.0014708810188007407,0.022437953771271543,0.006762870687703356,0.00041558470099589657,0.0014708125873526092,0.005790633336871889,0.09650805518493458,0.00013950709560455862,0.138115122005166,233.00446152217867,59.452327882707486,0.15899746896423103
Tape,61,2,A,Black,2,0.3976985038729737,5.642889918817928,25.665264383760917,0.051094390800707955,0.7046938769292549,1.5327447140038,0.0009066099506598151,0.03738944553030395,0.005834954756837338,0.0010427861640955954,0.00167225905969007,0.004875594498786257,0.08869643906210405,7.453001745646285e-05,0.13956886883437222,228.66508371811042,58.81235555597541,0.15736516289806865
Tape,61,2,A,Black,3,0.5153784083308018,6.351505074353362,29.266116822093107,0.06968965822754292,0.8350231786309402,1.807183408989452,0.0010727833244072967,0.019879514098810232,0.005258964294715777,0.00048593647346126484,0.003618056904397707,0.005177372997398781,0.10093723552527616,5.678436668972696e-05,0.15356273608858223,249.25765044556508,64.90319785803463,0.177443216451812
Tape,61,2,A,Black,4,0.44432110663719326,6.766721263975853,32.17964126497985,0.0774859510048875,0.7940809666712547,1.7237899646858654,0.0010178144239835203,0.02159221325494239,0.006670954736939049,0.00045630915948956843,0.0017370269947145488,0.005558454194835111,0.10591440209617561,5.6488867937312745e-05,0.16248365165436754,256.7636119599896,69.02839480608661,0.18506064567372565
Tape,62,1,A,Black,1,0.4424726071037064,6.2230960749301945,29.82618577207213,0.05093284594719204,0.8000678161620248,1.579763284775452,0.010541144757617934,0.025981390017232816,0.005841036150925965,0.0005056508626242591,0.0020492022555646293,0.013860258303863327,0.1007780337352789,0.00042393145873030624,0.1775332693706124,249.95690300221753,60.996120600653214,0.13575252831679474
Tape,62,1,A,Black,2,0.43968336898146926,5.941952620227667,28.079508388258922,0.0537128102947155,0.7554584256920318,1.7400058130376252,0.0006829747829932242,0.030628485185644455,0.00979858081650974,0.0004828871701889842,0.0016869720707590082,0.010888049905564004,0.09864871271430786,3.8039912724536555e-05,0.15448145513299333,212.93862877519032,53.50756101122399,0.11851604201207387
Tape,62,1,A,Black,3,0.42961434333656684,6.039927352681321,28.438399463050224,0.04271084224367272,0.6971923490941762,1.463446195253215,0.0006889216520322727,0.01810034417645183,0.005001037346448569,0.0004527789581391531,0.0016422393617627992,0.01040284295349792,0.09558137222848977,5.139285232347136e-05,0.1582517961781467,224.9154954780715,55.38230028832644,0.1236426847981678
Tape,62,1,A,Black,4,0.4113802696043469,5.8234763342132325,27.47947743985572,0.044572345938946906,0.622759027143467,1.4918005987406913,0.0011438200336341853,0.021332271419524186,0.005637316532294282,0.0004318212953209563,0.00127094141182239,0.010637518850274811,0.0871240401695103,4.297707946587102e-05,0.15549043721124345,217.61714298880634,54.41283664935135,0.1195120133819501
Tape,62,2,A,Black,1,0.4374722845920784,5.966570403555329,27.46837863263072,0.046377372483996614,0.7901293757650856,1.7596668355285616,0.0009407063952741307,0.024803192675904286,0.006137448986206742,0.00040088377344953347,0.00138163781528799,0.01108814973459274,0.0994304712928904,9.830682922846888e-05,0.1730449753026895,240.86006695831577,59.57575066896427,0.13678905598190194
Tape,62,2,A,Black,2,0.5084800877700393,5.086780841478625,23.90602565724217,0.043360490196780704,0.7820780397661192,1.3448340701047774,0.002308840360529365,0.01570362759365154,0.00662204648546114,0.0004927385521727605,0.002255908316155919,0.009794838338296407,0.08589320410294787,0.00012823447453304705,0.3749248195351921,208.93410023507997,53.01091921481981,0.12082838406188301
Tape,62,2,A,Black,3,0.5348575897243133,5.224531932219085,24.232480808640233,0.0392766936576446,0.746425988986227,1.5883197794578172,0.0006836647572715426,0.017333263480951547,0.007532896712170678,0.0004511324935459859,0.0029028130062043202,0.009636493823996204,0.08458725909648317,7.083274349347046e-05,0.8578511851370336,208.44494385333715,53.159602195789596,0.12177257345634
Tape,62,2,A,Black,4,0.34941243054635623,4.753689606022544,22.130140833000194,0.04649212973388972,0.5850908743270516,1.1747438701991448,0.005543656022914284,0.015542402288132843,0.005254670054361397,0.0003825713512542367,0.0014344017514016927,0.008241373689598527,0.07805963605581061,0.0003905332171027033,0.1420783630111023,192.31281495707898,48.68394580010702,0.11415580174709308
Tape,63,1,A,Black,1,0.22946661621163897,8.372405539917551,37.12245454300236,0.12326021756930067,0.8335196337582468,36.45210905878045,0.002350404860408833,0.3355013551620351,0.09531943290171069,0.0027445883708826706,0.004052339395364752,0.019073402541528624,1.0352571229086514,0.00019406008587877517,0.0586134208272802,433.91789949954205,0.06385661815654205,0.7352228482077626
Tape,63,1,A,Black,2,0.22701957073933682,8.240152173425214,36.188634411646746,0.10329698569999149,0.7960367084310523,37.43217465949,0.0020308239413725725,0.3456974242196311,0.07566836174086186,0.0018132868891732677,0.002246420677497814,0.019679702734481247,1.0127285595741282,0.00011203262552273211,0.058844433008570264,437.6642670406871,0.05035710880856855,0.7119260023683868
Tape,63,1,A,Black,3,0.22714666491908486,7.927972530776158,35.979453453066824,0.12453524418418575,1.3163090403052644,37.093835660651706,0.009598818447123238,0.3439853561428843,0.07133796820106296,0.0014770291817786142,0.0019333065720009512,0.018113667310804365,1.0334423927514007,0.0007426710340005623,0.05594877074322094,424.1586516233561,0.05184065617545742,0.7003258687808055
Tape,63,1,A,Black,4,0.24254129064751934,7.8883834752467825,34.24245026192544,0.09378968407505729,0.807690807654316,37.483547080298315,0.001506216226101201,0.2880012809151268,0.06950785580984321,0.0016807448084807447,0.002043905738545306,0.01863751312175286,1.0130584909250262,8.4547020902642e-05,0.05555106484180391,422.7791488574559,0.04148805040084457,0.7056001623659935
Tape,63,2,A,Black,1,0.2654727754979407,7.878523341863901,34.89766474622835,0.1251581529842106,0.8516815643514601,31.493277639405342,0.0033629721742724533,0.2845522731906589,0.07552430236051268,0.0014442328667508243,0.002730020267468916,0.01891711484119582,0.886166100024338,0.00015859287921882753,0.06042593655860506,448.3158826036465,0.04150202783097175,0.8201562029026607
Tape,63,2,A,Black,2,0.23500463255646764,7.75260616080828,34.407095470952974,0.08744387280831092,0.8340996320248889,31.52048352177133,0.003975472673303279,0.2494852226282847,0.0632192600978039,0.00133335945992056,0.001864317350923816,0.018101501893425305,0.8862059648974567,0.00020648753597682303,0.05881529321869476,454.8551039595864,0.04335326619196108,0.837062425193612
Tape,63,2,A,Black,3,0.2439055746978084,7.907810959170825,34.27010463317805,0.09112388950531053,0.9451059024656687,30.667294956562507,0.002096971544380574,0.2887474782951182,0.06457084257331017,0.0014564599214163764,0.002237103452365241,0.01883820619976863,0.8742367608629559,0.00012192975552589843,0.05972446021308835,449.4467968365364,0.04027369633928825,0.8348389475555053
Tape,63,2,A,Black,4,0.2349122600980483,7.903979008337776,34.64553940242859,0.09093752155234185,0.8211261885137102,31.493275938219153,0.0017073775765320772,0.28326019589482004,0.06696915669579755,0.0013247114399342714,0.0019547518858300103,0.017579768746210766,0.8860985941281957,6.891872986092116e-05,0.058127383533151736,443.66750545811226,0.03884874127880402,0.8027520105104751
Tape,64,1,A,Black,1,0.2330330217154189,4.959917547074417,22.49447892949094,0.0640106839195716,0.547522947871726,1.464866013761066,0.0006236537456305963,0.04065678168987933,0.006116003071571888,0.00032281732255793217,0.0006868858639461017,0.009116888250171226,0.039045306219713194,5.215467866899838e-05,0.0014929798840646765,153.35332287722883,0.7017043257011231,0.07975293965679071
Tape,64,1,A,Black,2,0.23728925569350445,5.271844309308644,23.64747976078032,0.05255620500329179,0.4901993325509784,1.3865989351403432,0.0005519469848390539,0.03271263685130887,0.005353086099100022,0.00022235037357822753,0.0005999823939679936,0.009854317355876267,0.0681506306505255,6.701923001789711e-05,0.001543544094519394,162.41439243461664,0.6848184912352612,0.08695996076108482
Tape,64,1,A,Black,3,0.22810177688998406,5.006672740638432,22.72495730114825,0.08136557913077257,0.46825165946593117,1.21725836265917,0.0005393244399471002,0.03864746232527812,0.005796256522751834,0.00030088051476048327,0.0006676554864759601,0.009805420826778526,0.037708241502997654,4.950252803333778e-05,0.0022738342717631807,154.45012967657226,0.7044993414188705,0.08595857792451189
Tape,64,1,A,Black,4,0.2184792992501939,5.367373094838082,23.801761804107343,0.0576226976653163,0.45754208311540195,1.509879613699071,0.00039854646840532945,0.03385058682939003,0.005807382289729445,0.0002542339622767881,0.0005615080579721284,0.00993505982230619,0.047803073050958496,8.213896165269541e-05,0.009078815016456165,161.91794810874305,0.7278258756100598,0.08750527284645476
Tape,64,2,A,Black,1,0.21960782744591578,4.838699796823586,21.168652491190045,0.08159746336882588,0.4446929557374678,1.2453229521718665,0.00032907285855071747,0.03657416024870911,0.00540502003473033,0.0002633554480515947,0.0005494020887381945,0.008431302993421548,0.05164075585120771,7.728436771310874e-06,0.005125656424795995,156.3870313390707,0.6787507838780671,0.08442300934584508
Tape,64,2,A,Black,2,0.22585045608929968,5.039211381293543,22.406895693361708,0.07443772931902069,0.44892548676611277,1.2831469016368477,0.0004321949165072732,0.04110974758319199,0.00581141005832796,0.00027690149959687626,0.0005498779914104764,0.008744285540889934,0.036026824655713933,6.474086964618134e-05,0.004451777895426521,162.8312640813804,0.7141196920928315,0.09214108327357884
Tape,64,2,A,Black,3,0.2736072297759823,5.209701769976816,23.127623288750517,0.050795473613837336,0.48602923046742125,1.2824855229121053,0.000885681503738923,0.03546609870319893,0.005374687098387018,0.0002757896329941042,0.0006009532492838218,0.008772195525607446,0.03619130136706297,6.18227981449722e-05,0.016816980834816475,166.86207619203523,0.7247104657155686,0.09543702002823581
Tape,64,2,A,Black,4,0.24518777498896388,5.195161147287225,23.15283389865347,0.08082863305679885,0.5063986385321423,1.2493828162995784,0.0005895428949038188,0.027441957303165253,0.0050563632773974534,0.00031783061197727946,0.0006557817971877964,0.008617244950027662,0.05746049537941954,3.909645371106167e-05,0.07146268534129513,165.43485828950023,0.7420711378496212,0.09383886632364441
Tape,64,1,B,Black,1,0.18697450675470312,4.658549680105648,21.354306627137056,0.05677908317117082,0.40161749264272295,1.1734116327463486,0.0006825335248036192,0.03510723569691127,0.00677689351416773,0.00030606298899200023,0.0006183633905912794,0.008736406360883388,0.03768317610876167,7.324846900479766e-05,0.0016229585823850966,148.90115248187664,0.758890289199228,0.08004750623338897
Tape,64,1,B,Black,2,0.23353560237163373,4.877041882152571,22.32628279089702,0.057139933000629466,0.41836679872572974,1.4700175088119731,0.0007201815796134824,0.03604475562857974,0.005106739755138255,0.0002672917484443332,0.0006660493053880533,0.009642727690418261,0.03950863723370493,3.3536539298606985e-05,0.0016161488677883396,152.525213367882,0.7697218364360061,0.0825001219394218
Tape,64,1,B,Black,3,0.1989441182492095,4.961954588793984,22.501668126133673,0.07386456661059693,0.44909043586259706,1.399584978691209,0.00039672004486563913,0.031270763945380864,0.0057395065888329625,0.00029125964643538735,0.0005555820326136656,0.00883753547366885,0.06527128442090235,4.0026763623167675e-05,0.0019634458126108244,150.62687542616663,0.7456911228100437,0.08102611726103968
Tape,64,1,B,Black,4,0.1906843336806444,5.024677442335785,22.814063529004496,0.06889246115167087,0.47955906910652707,1.5585529912977096,0.00047979272486509616,0.028496205966612648,0.005434251090125709,0.0002480183504524522,0.000648454831321307,0.009270522094343016,0.05651161892793974,8.667804616447373e-06,0.001476310997327092,149.18931499822318,0.7504716883765772,0.08411400486013175
Tape,64,1,C,Black,1,0.2796978224357286,5.226585693694549,24.1490532824935,0.047955440604984724,0.5990575578164165,1.1413545770467566,0.0008671403295794251,0.035793574555886394,0.0056091579367365625,0.0003362896810924251,0.0007143090862143371,0.009474192612410757,0.06492164619718536,6.605039265923098e-05,0.0013029263817169888,169.27699222872036,0.7082969724431095,0.09303391017377347
Tape,64,1,C,Black,2,0.2974480759885676,5.372370442043049,24.168006912373432,0.06470958769661826,0.5991742485714766,1.1830514982613956,0.0009837713473990323,0.0319779485504702,0.004775611888297815,0.00025291979892738345,0.0005766453677575193,0.009224223377759954,0.0330718569581647,2.4907808254908115e-05,0.001188194541427729,168.4239900039776,0.7262490565815086,0.09239612118065778
Tape,64,1,C,Black,3,0.26794295394607553,5.574652940492751,25.146399175043786,0.08116164848940509,0.5702149344022085,1.2108076131022025,0.002152743756320605,0.0406104083472103,0.005723766164709746,0.00032863208599280135,0.0006424721933840887,0.008860013191145467,0.04538096242736103,5.345182108752681e-05,0.0011714642498229823,169.63085596393984,0.7499812882463353,0.09765999394964979
Tape,64,1,C,Black,4,0.2718333767817279,5.388308175891827,24.270621390334618,0.06220606083331888,0.5819785750024871,1.0471316877996149,0.00047130784726172786,0.026293762179759747,0.005296764220810476,0.00034922152762383507,0.0005393095285318919,0.00937956604192149,0.05874088233962367,3.8785095820044033e-05,0.0012355044052880125,167.13554017478583,0.7643406758284848,0.09374127734994817
Tape,65,1,A,Black,1,0.27381249792083684,8.376205453138487,36.74555179111503,0.08274421691261492,0.54818971678724,40.20274696212983,0.005296791334280617,0.3262494416216745,0.06868208792292523,0.00138024893425938,0.0044616742626114115,0.029335078100641176,1.0665042335245156,0.0004796143754341103,0.05330302748269786,439.5303691245606,0.028253959585268888,1.1171371571503912
Tape,65,1,A,Black,2,0.273660265382369,8.882547008558353,38.45782545831265,0.12599871097510984,0.6381976112579315,41.759478959038844,0.005564630603273628,0.3252268153001672,0.07334082012115742,0.0014451563188293405,0.0024573698897544633,0.02317372209878966,1.0509837083700917,0.000826351249485432,0.04901882386692762,427.629428329891,0.03115134240377004,1.039744601603702
Tape,65,1,A,Black,3,0.2694477297433053,8.518098960515113,36.44811943704635,0.08750273171105656,0.5991255752290032,40.20609073518591,0.002310719097083536,0.28957516543600625,0.07074941664217173,0.0013287445092755015,0.002348430814742281,0.02188195589126145,1.0746911404287567,0.00012334518107733004,0.0483057829691938,424.9325399357294,0.031132601937320644,1.0705396146624653
Tape,65,1,A,Black,4,0.2809723984209883,8.657508886986435,37.99974655268117,0.08884906034292038,0.7087631684575707,40.77656816651622,0.0037398846207511985,0.3111782924785569,0.06815646077358095,0.0013132663857423985,0.0023519921091366227,0.021364439184780596,1.089336922080621,0.00020291724510640611,0.04782485068435516,433.43395230420094,0.03219061421821629,1.0625318420661172
Tape,65,2,A,Black,1,0.25352025383526344,7.9999943640408935,34.37333017892647,0.11080234385638665,0.5305760066326095,36.449795280581576,0.0011990188981982352,0.2742613969649622,0.0706190623383983,0.0013840971254129558,0.0018145987112558244,0.02119948953492246,1.0509230046843312,5.697732131402126e-05,0.047800733211484224,427.38341823427163,0.022822862469679857,1.0217531145009437
