Repository: mirjamdebruin/polymer-profiling

Python code for chemical profiling of polymers with LA-ICP-MS.

Background
This work is accompanying a manuscript on 'Evaluating the strength of evidence of elemental profiling of polymers with LA-ICP-MS.'

Summary
In the analysis elemental LA-ICP-MS data was assessed. The aim was to compare several data pre-processing and statistical methods to improve classification and comparison of polymer evidence materials of forensic relevance. 
Four datasets of tapes, electrical wires, tubing, and Jerry cans with 220 forensically relevant polymer objects originating from 175 sources in total (n=8) were analyzed by LA-ICP-MS.

File: data/Data_Polymers_C.csv (part 9 of 16)
Polymer,Source,Day2,Batch,Color,N,Na23,Mg25,Al27,Si29,K39,Ca44,Ti47,Mn55,Fe57,Ni60,Cu63,As75,Sr88,Nb93,Sn118,Sb121,Ba138,Pb208
Tape,65,2,A,Black,2,0.27690155260953053,8.521369038486435,37.14313432332474,0.14249016225414796,0.5387120072512421,38.931802270483054,0.0013457507770497782,0.33244707428258724,0.07185384451291968,0.0014487378778370755,0.0024132426632365233,0.02224572981532789,1.087651622655615,7.758960578659205e-05,0.05092053616840942,451.6308652189203,0.020918350817498925,1.0660097540065918
Tape,65,2,A,Black,3,0.2699573107791489,8.668408739681468,38.0409054871104,0.14400280208818267,0.5753978692115981,38.816686863693214,0.0012563355024493112,0.31505144637776267,0.07330856660589377,0.0013293789637571522,0.0023232885746687754,0.022589140610840625,1.0753147596180415,9.615103629658098e-05,0.05078207195914477,457.4971487163319,0.023799420021661043,1.0888724809505814
Tape,65,2,A,Black,4,0.27215583038889357,8.630873743065074,37.4842953859641,0.1389354974692913,0.5649743223385005,37.31353148502346,0.0025858161541903986,0.3259932979431078,0.07226399265046324,0.0013559444597174412,0.002168446933115983,0.02203253071644764,1.0929170136486,0.00016790997720430326,0.04986116552598302,446.69218397578544,0.02356920569180355,1.0730511404632517
Tape,66,1,A,Black,1,0.37761022159409163,5.642345244511362,25.512186797003213,0.050789884288486124,0.7143006373568418,1.3474111606073063,0.0013836020410393055,0.03015662914176224,0.0061239253472403716,0.00032171589092841457,0.0013566316227038256,0.741612487798046,0.06558994499815725,6.843601066961643e-05,0.0027047854401490695,171.73354095609233,0.8543935557595778,0.11488808293668287
Tape,66,1,A,Black,2,0.33666715052207014,5.738652041487608,25.58689128757183,0.050770967873668436,0.5772645004674705,1.2516591324476676,0.0016173915249833308,0.0331648297694609,0.008011005707064868,0.000381742515755826,0.0007518905706441232,0.7143856219879549,0.05881413147056231,0.00013999697747414265,0.0017754090528981053,177.45166484363378,0.8857139002229515,0.12257234382323415
Tape,66,1,A,Black,3,0.37057564639733226,5.701617408829455,25.900509696822603,0.05114802145940293,0.6571417597229453,1.3842463668655964,0.0007228444664354422,0.03316805454340719,0.00595706655657049,0.0002860532146782434,0.0007699359666815777,0.703380365365997,0.05169511067974195,3.806927349970334e-05,0.0018477826385135145,169.24648150344603,0.8327946810086606,0.19160461163952003
Tape,66,1,A,Black,4,0.2947181284638657,5.6100250931523865,25.17151265056104,0.056291855693473114,0.6304980347239542,1.5985737058619578,0.003998446237993161,0.03410856292140664,0.011139468269765872,0.000417999889638339,0.0008749444129377418,0.7027242679625475,0.06719736472913601,0.0001512908031290692,0.0019494768251644063,169.10354551564555,0.8170458160005096,0.14649553272591728
Tape,66,2,A,Black,1,0.28901725495939834,4.968962220248372,22.67385973028915,0.06935057717540342,0.5735997218325871,1.3747092187619783,0.0013807585181525523,0.028547877298624614,0.005862943962692207,0.00028121013793976226,0.000675749219705329,0.6104201454328272,0.06526089221115075,3.495352277189181e-05,0.0066439815198599,150.37523167547153,0.7007476792374768,0.10244802808959944
Tape,66,2,A,Black,2,0.27081668653807445,5.155951767770943,23.916266430831616,0.05289079826544431,0.6257201315724573,1.298097259022656,0.0005066496306091814,0.027902380133520376,0.006634487984777126,0.00032570666892786616,0.0006223254907605274,0.6157553209245484,0.047190493316522364,4.018798466754364e-05,0.006552638271792131,155.45620071005285,0.750652978532427,0.1295453360315258
Tape,66,2,A,Black,3,0.24115835562051333,5.151872975069915,22.93175532197057,0.08103737082148363,0.5688692695698252,1.1642726017547114,0.000667221153061031,0.031542690114923486,0.006623134497113332,0.00029550647341797253,0.0005422610614237895,0.6132273730268504,0.07831316191107954,5.376272958993407e-05,0.004504582188439539,152.12233872029572,0.7685275349606555,0.09965259524056974
Tape,66,2,A,Black,4,0.32313413573510974,5.280490624792163,24.254186658985333,0.06890075203034973,0.5691277676846552,1.1238204273979642,0.0009022665243858663,0.02624158332224516,0.006302899222706823,0.0002554880968551437,0.0005853996201259298,0.6629895106130789,0.06377284924850629,2.546151035080957e-05,0.004758207906918136,157.17027879877998,0.800728483444814,0.09758910142570812
Tape,67,1,A,Black,1,0.25823663273505043,1.3441997390700287,0.21034803260553867,0.03337157972497349,0.48885201366449504,57.339822999209275,0.0005722953321204284,0.542879949455737,0.07178986830633852,0.0016860750322432152,0.003315303437077301,0.01799834433488935,1.8890223590911077,0.00011600850544193717,0.0017580244880818342,332.47389205648966,53.06917920563706,0.13322448226550374
Tape,67,1,A,Black,2,0.20575779208284384,1.2189366443457699,0.0640923856819784,0.019808783211890536,0.4220255501187665,59.36715466186198,0.00020688783031028426,0.5388323499540648,0.07668142603339166,0.0018138283969601193,0.00390952108121005,0.01542673688006306,1.8996923559018513,0.00010085750571463166,0.0018897927639062923,320.75824497409167,52.71017663521271,0.12005188843524975
Tape,67,1,A,Black,3,0.1994355985791254,1.4179912333186722,0.10812070828216354,0.024704175821904695,0.4607986048263027,56.634610541886246,0.0003183022747712651,0.46407045239139233,0.07438623815919651,0.001719254510193243,0.00345470967612969,0.01578512192954269,1.8839208565192997,9.480620487149024e-05,0.0017399913784376553,315.2487255258103,52.42797044513781,0.11925958848635917
Tape,67,1,A,Black,4,0.2036550718868119,1.4433760057431129,0.13804905245872742,0.029897401956177842,0.47517692013758445,57.253295633683,0.0005695023867337829,0.5483005520656096,0.0735781639103054,0.0023653964765257417,0.0035395312723165624,0.015632988707270444,1.8690633928798597,7.328619448698448e-05,0.0014981828536394792,314.9064509778638,52.59417685960897,0.11689268408897459
Tape,67,2,A,Black,1,0.2145519295683335,1.2915236239446546,0.08244729905556326,0.03512384363931387,0.4450367303252723,53.558116729170926,0.0009995590872701075,0.5283821446161217,0.07978903298241276,0.0016295652903877262,0.003977156076794107,0.017023095907515298,1.7953113446610898,0.00012847321310943455,0.006894581054646795,325.70559547506326,53.30491313775082,0.1340019406487252
Tape,67,2,A,Black,2,0.2188699636452901,1.2133482994440337,0.09347264337294216,0.02537013463766862,0.41552410931928174,53.363896064871774,0.00037992994770905613,0.5146947098950908,0.0771326353838113,0.001584185841079883,0.0041383370873873705,0.015361649629744399,1.8034455064256496,6.556663864453494e-05,0.0051425087274225515,320.9254102200603,53.08817747333602,0.13465881230946447
Tape,67,2,A,Black,3,0.20678248968070276,1.2676990490780293,0.11159160863875651,0.022843952148962905,0.4631507128175542,52.95245563434664,0.0005943080721078897,0.4891869353240843,0.08027373177131318,0.0017489435204357977,0.003424567664286901,0.01494689240281977,1.80432554227385,0.00010646018249432383,0.005054567340529364,317.8169359875018,53.048230093052666,0.11871820130655399
Tape,67,2,A,Black,4,0.2176458951201829,1.2400878989701063,0.07320318085359435,0.026416389102227062,0.4250797673708689,51.148215984596405,0.00041724899111023837,0.4655372330491743,0.07767981389483092,0.0018023181957083528,0.004058639582567928,0.014971578198795264,1.7466821127965964,5.456576730789076e-05,0.005452838781956902,315.47578406528,52.05361203320254,0.12367618681053266
Tape,68,1,A,Black,1,5.212606672690363,0.5381557734920996,3.558626501627365,2.014640536410779,1.373983600913422,61.57579097580584,0.5952707758817127,0.3627628394253534,0.1243198857988849,0.0030722550394400865,0.011024744491559274,0.017411445259920215,3.208916616165928,0.005335314782032817,0.39394691919027736,495.083814722266,147.58707264490425,0.1800416751570918
Tape,68,1,A,Black,2,5.209870589917051,0.5428006151030367,3.7119350694145274,2.0366116857691345,1.3941723739128162,62.32611248002348,0.6384226136056793,0.3720659366985866,0.1316544985589734,0.0033064130928738937,0.012490129363975106,0.017198759182773218,3.3884041976812735,0.005820830776562462,0.39750999999713255,493.813353804126,151.34670986003803,0.1850628457846558
Tape,68,1,A,Black,3,5.495183178732567,0.5496596901499924,4.614575546851274,2.212655174265383,1.4865488707195762,65.52605408932959,0.7021645518381459,0.40505140431740805,0.13481855501075526,0.0035791738058397436,0.011009315420348527,0.017739204798266985,3.4386279954771974,0.006197771128575424,0.4148030778277932,512.0497440202228,157.47128636813008,0.19024773550502025
Tape,68,1,A,Black,4,5.582437173045136,0.5829430804445221,3.9433132937885835,2.141237881294595,1.5019995808468194,65.24478269710012,0.7574608094794179,0.39944251407265,0.13296712230669533,0.003440810078718956,0.011476523548217632,0.017500387722617666,3.4103514467928835,0.006158891800970643,0.4052351920018131,495.69887566417975,156.90331167096906,0.188923568403806
Tape,68,2,A,Black,1,5.433140547245124,0.5367430385121096,3.982407277316896,2.18750584219641,1.4102738044390062,62.415249364096375,0.6199858498426025,0.382602755278955,0.13864947297063582,0.003405907775831312,0.011007213890341292,0.01927868056287337,3.402033032937071,0.005628767935744312,0.3975883132060862,507.82187070705277,157.18832590063855,0.19377632095028008
Tape,68,2,A,Black,2,5.289156860265953,0.5268206871165887,3.776799595643067,2.168325506353992,1.4280807050690953,59.01727241913151,0.592288836853104,0.37821570168322916,0.14172217324034572,0.0032463691765111944,0.011186144193850498,0.017394473758795406,3.317149504292916,0.005362669279722803,0.38917966839928225,495.2134825229357,154.60996824889162,0.1912427975385947
Tape,68,2,A,Black,3,5.400329760937993,0.4919997486135361,4.066998071787451,2.058793336322647,1.3588123021251222,59.43845754236724,0.6332723941018071,0.36592751611956487,0.1330392151785112,0.003254282094213029,0.01045431567119298,0.01713029774290278,3.2936707093265083,0.0053462550431687406,0.3878875319723608,496.82906081862643,154.76414667916185,0.18975443953721022
Tape,68,2,A,Black,4,5.127323478695643,0.48577521643565386,3.7840009955283698,2.0883524462722085,1.3069223358938944,58.43529723139173,0.6535724037669628,0.34929034448075647,0.13327809434368365,0.003032513966978123,0.010419479718326944,0.017254555313191172,3.130230718841927,0.0050982654318162774,0.38312410979932193,480.2214184742176,151.41319797838764,0.18656737320076922
Tape,69,1,A,Black,1,1.5343515752731716,1.735080646605944,66.51576444918192,2.1677881979376106,1.2122351036827193,1.532511032657163,0.30085357165653626,0.11682411974952121,0.06510134046707122,0.010022370006574027,0.008998799395662381,0.014135431083427198,0.1683145362150193,0.03688302067207235,0.24595261379654537,311.4794847506122,85.11386932762889,0.22369894825045497
Tape,69,1,A,Black,2,1.5662150375634247,2.073304384551414,68.02240106528541,2.220730911470972,1.2176029939273496,1.6274869184210363,0.3191306555154701,0.12224459728018745,0.06749477326871131,0.009187729918940343,0.008464054939060805,0.013991775362107587,0.1864347226777076,0.04097711629661705,0.2525069356250486,314.45886251353437,90.56634254971847,0.24693564436150403
Tape,69,1,A,Black,3,1.5177695775028948,1.9588727961491326,66.65156075149594,2.210527782176034,1.2382664873158418,1.5099885402596611,0.3311650145691061,0.11768573107500586,0.06630511266142636,0.009354725723582738,0.008544878210288228,0.013894390564765135,0.17392407740555074,0.04015879584462611,0.24485586557701064,299.56160187288873,86.96645402040456,0.24641388311698612
Tape,69,1,A,Black,4,1.5103160377556495,1.6418048023520633,66.96465874811324,2.093867151395065,1.2210536007528894,1.6204549410357845,0.320601524503935,0.13661254642139312,0.06791215377327839,0.00920807035472712,0.008978482472604776,0.014305265273430692,0.1737593302500393,0.03773070342124763,0.25149735456878397,302.13744464986775,88.32708068604398,0.20109084593725776
Tape,69,2,A,Black,1,1.4690601826925322,1.8654371894277775,58.065134293757836,2.1174771381825037,1.1390880968307748,1.4200466966169984,0.28503696157321995,0.10639648017307642,0.06146089422581168,0.008575394278752872,0.0077647571969047995,0.01466696149913783,0.16887233601660342,0.03520504194542325,0.24317251729116754,318.66968058543625,86.59069518774642,0.26039612395266576
Tape,69,2,A,Black,2,1.5788515964030405,1.6374401394883915,57.100412803068544,2.1702154743717497,1.1170732992484351,1.3584653726810056,0.28902214874315635,0.11377563609103263,0.06048254938271928,0.00824676593338313,0.007657671398163297,0.014401469809843347,0.16545778426030444,0.03722962583378723,0.24329289529727816,318.67113210533506,86.79721600364587,0.25020998084895407
Tape,69,2,A,Black,3,1.561431885285917,1.6642109568861572,63.07225143662041,2.21703398314459,1.2430605542970588,1.395990415338588,0.2897908973997047,0.11775105038296486,0.06473720681238453,0.008943686584961039,0.008691243433941486,0.013941977085583132,0.17934641441988866,0.03978357069601861,0.24485366933183605,316.4330621023352,87.78978340283878,0.21579960967899137
Tape,69,2,A,Black,4,1.497448428060412,1.6417572138037617,55.741954201083445,2.0923614033936517,1.150677234342201,1.447568925763664,0.2669976258890327,0.11393783502216136,0.06148000261893206,0.008417145388954462,0.017844060129248936,0.013378148041593083,0.1619430250682264,0.03415830214506444,0.2389829001986992,303.7883208848661,84.46591901033297,0.2134380854231656
Tape,70,1,A,Black,1,2.385660421319285,1.7359447141887252,0.9804747981816367,1.3062121431388953,0.763180925684646,1.207785867010516,0.005029486057699231,0.03312460254446459,0.00960646247117173,0.0006454969580968166,0.001304384779458731,0.011356804897217089,0.13807334895029444,0.0006487161394651686,0.44748658906032973,307.3065395034611,93.75163869498076,0.1290652453174753
Tape,70,1,A,Black,2,2.392028072159574,2.049505738965582,0.5740194845463678,1.3477583006920915,0.7475709458300627,1.1261923610915203,0.003076366326261951,0.03270660620400396,0.008785341240172554,0.0005874982332305151,0.0011672749820291009,0.011891380195679696,0.141599935174441,0.0002490692356403043,0.44464898580275275,311.4200028562181,95.59964549528415,0.14737339864054258
Tape,70,1,A,Black,3,2.1580913756850824,1.400907532823764,0.5448672760597397,1.2994228883214936,0.7407667182319916,1.2839543218847997,0.002976486569137949,0.027139458203948214,0.008242253346192312,0.0006334197406644918,0.0011033993767325233,0.0102596063670635,0.12375120027159378,0.00026714198973735255,0.42304588675519705,276.9184428785382,88.08204537900525,0.12263494116922032
Tape,70,1,A,Black,4,2.105833714225863,1.5241561535373591,0.5515460179398227,1.2040645951709816,0.7397965023236266,0.9192920523519036,0.003463505967537632,0.02537280157647921,0.007914649317093453,0.0006624745729144483,0.001115054571384796,0.010460251944046811,0.12121516292245485,0.0002592289983562623,0.4097596483681471,278.8834206492623,86.13372657978694,0.182211348792676
Tape,70,2,A,Black,1,2.380704850701187,1.671348669246258,0.8963441096140422,1.3859965613168135,0.770930538967932,1.2202667904134328,0.0031767007936327894,0.029736088570961668,0.009537731983431044,0.00047087582625244466,0.00104217884058279,0.011993888280489948,0.13508022856142554,0.00037077712517467453,0.41887108777355747,302.55658324215386,92.89997697929304,0.18176167359650852
Tape,70,2,A,Black,2,2.273843829824281,1.6412839395608376,0.5012291310947962,1.3610034387001608,0.6928909005208833,1.1008092359869546,0.0028354133167515774,0.029509373930855766,0.007767687109548593,0.000614616436279857,0.0011360077394875485,0.01106392001920578,0.12808564263373895,0.00035301257086968495,0.41827897335581476,296.08900965261887,91.46984759225415,0.1488304984714543
Tape,70,2,A,Black,3,2.0088010187161904,1.5666398527597076,0.4830484164132372,1.2086155296272914,0.675654778612357,0.9859911334229506,0.003035811183299452,0.028537295539609372,0.008128605674516188,0.000585094280844089,0.0010135246099391433,0.010409698213653057,0.12245045582108159,0.0002627105507108598,0.39675402945277866,275.66960692828957,86.13611245597042,0.15224475589246386
Tape,70,2,A,Black,4,2.0295905079846466,1.4106622364042776,0.5052293315079741,1.2458618954562348,0.6753715644607556,1.042613785624555,0.0027671651353338477,0.025557521700763853,0.007428188435525205,0.000622321789450147,0.0010154805156832787,0.01070596386199861,0.11853155585798598,0.0002608508017142069,0.39454114383091365,274.180930820664,84.8806417756553,0.13578518059125452
Tape,71,1,A,Black,1,0.6721796943863532,0.13243402568338608,51.01714741414789,0.8554667964624927,3.3025230152277087,23.825450174616353,0.031934191797309414,0.26633384184355846,0.0715318495277338,0.003937320090961272,0.003224432556181772,0.002544212468286864,1.4826275121814823,0.00487837985613845,0.00984798465625142,4.068558672531771,112.66312959525074,0.0424231933921123
Tape,71,1,A,Black,2,0.5864362457041828,0.13935136911823945,53.792308595521426,0.8106999297912151,2.7286906461035976,24.536644030851974,0.02981319805584086,0.2686013054170918,0.07229696459982737,0.00419153757659417,0.0027271344495226656,0.002199192623495122,1.3444473273668873,0.004916891018030674,0.005429085397474702,0.8126811364125363,117.36784015318845,0.034657984807894796
Tape,71,1,A,Black,3,0.583674625744878,0.1192098210345402,52.200738293021615,0.7892636553802499,2.4592180142219826,22.36795769587671,0.030527044547621597,0.25651665726200557,0.07096604380694578,0.004030140793348735,0.0028302570074349833,0.0018271255655189045,1.3043698099933851,0.0036029818117496947,0.005422908981656251,0.7585716875297401,113.6600153159436,0.033102939188685655
Tape,71,1,A,Black,4,0.6409516584800465,0.128948907927073,54.493216423760735,0.8253914259548734,3.085204096440574,24.303672319659782,0.0318001954911021,0.24966800445256943,0.07398124165307972,0.0042862900907111165,0.0030830699523063886,0.0023447419502248454,1.4548506094285134,0.004081645170722613,0.006075052017386852,0.7825047436735896,119.84128473296526,0.04239123095439289
Tape,71,2,A,Black,1,0.6052073287960138,0.12486921278614892,53.58022508010973,0.8756731119473512,2.556311261697699,25.321273074778464,0.19861414252408516,0.2906959438832724,0.0801864559606607,0.004082492055357146,0.0024076446437773205,0.0037546635594683125,1.482831515089755,0.009980160176382456,0.009722153705077162,0.701075277342893,112.99257458848521,0.032111328181636825
Tape,71,2,A,Black,2,0.5898150079312489,0.1269572428007105,55.25673744612387,0.8559111676451328,2.9870712526954697,24.73010400685238,0.037364040958487256,0.297965836121427,0.08335373516231495,0.004447609040962887,0.002538097176471721,0.0023299151810622265,1.419758770877685,0.0053248126400838175,0.010165507062231486,0.5887524703206451,115.0102491429481,0.0413368742651317
Tape,71,2,A,Black,3,0.6131303142066877,0.16478745134583875,54.04174438129975,0.9120943575116919,3.169949152802693,25.473532309300523,0.04511364002324081,0.2878028337326836,0.08031731949235522,0.004112268390590679,0.0025113827763945298,0.002469512156130241,1.5685041091471938,0.006051081712172628,0.01002892304868078,0.561174853268173,115.96540741744975,0.03619828210715101
Tape,71,2,A,Black,4,0.5978887025894497,0.12397920789673389,54.514314169611595,0.8924122958047985,2.6012182172984444,24.880854829216545,0.036944445754438275,0.26448426949288883,0.07814191312243983,0.004838061382766377,0.002348111555968169,0.0025601037682535157,1.4533954230600223,0.004133696269471847,0.008798584199516154,0.5297803239241612,113.2211828713783,0.041963494491178914
Tape,72,1,A,Black,1,0.36346672452080897,0.6737501704743036,0.14675489123107582,0.023942864560659565,0.2663182813345806,24.73908819258316,0.003970029042859636,0.1804839466837103,0.035886415820015546,0.0008857811343162422,0.002352787627716201,0.002108388428234009,0.8289418101951275,0.0006276848636371929,0.0015278149303896344,0.2092302826631163,113.03468802699265,0.002247070880290941
Tape,72,1,A,Black,2,0.2611539840867659,0.6474975576697402,0.16222873422130574,0.02604946880837875,0.2774755092257429,25.006924310934025,0.0038248469174834605,0.22023650108036785,0.03973044192949107,0.00084873916023806,0.0021165731821931356,0.002534845498498734,0.8751356901530829,0.0004042843638210678,0.0016202123407519338,0.2082139674200285,113.70475862715375,0.0013845262157678247
Tape,72,1,A,Black,3,0.24483681871668508,0.6673903663536725,0.1289368625326696,0.01977589840127203,0.25635088017342184,25.115389036222197,0.0031726366004708817,0.21195732938492404,0.03814973874818347,0.0008339534742756737,0.0019685207796056137,0.0025825246804926415,0.8700913924742648,9.977039746563298e-06,0.001390799034328097,0.20630859626467765,112.23861911315637,0.0011186073591691547
Tape,72,1,A,Black,4,0.26621010053614735,0.6215074241180719,0.20048752615813895,0.017240806239465663,0.2749868615473519,24.994895388766956,0.0035911734257612913,0.21226737313198715,0.03651700428828165,0.0008461427772845738,0.0020614127961794265,0.0024477971003403084,0.8069946398427426,5.715364158207952e-06,0.0010285069681850768,0.22550678230228288,115.32157865860084,0.0013920734785726307
Tape,72,2,A,Black,1,0.22679319676161053,0.5402508539423454,0.11335140238863002,0.018557021431327914,0.24283039349206226,20.98330931426628,0.0028275933298801226,0.14831521324814304,0.03568734070336144,0.0007210871984477141,0.0020997429108371153,0.0022910584253615306,0.6975897224127233,2.369512474118479e-05,0.0031707733841294687,0.1435952085255209,103.09027664026588,0.0010420986871270523
Tape,72,2,A,Black,2,0.23428584999425978,0.5417479059498153,0.10426021119892137,0.017515121675633953,0.24783392076534047,21.988710206391893,0.003255139646216588,0.2113951502371395,0.03723180911479361,0.0007497800153384962,0.002462493729624586,0.0025612805076442,0.7142558653977755,3.853916095329643e-05,0.002901478582513043,0.1486564404429496,108.80631022673197,0.0010577947097565215
Tape,72,2,A,Black,3,0.24005441883110942,0.5776326504856326,0.09438976497723217,0.019153952459854847,0.24476474529595144,21.174770360636213,0.002866596094838517,0.17218865751622991,0.03943149226484064,0.0007111846967249409,0.002421424486135895,0.0025516538725742894,0.740419880801833,1e-06,0.0026574586563517092,0.1524727630886735,109.08608518886604,0.001033775372413131
Tape,72,2,A,Black,4,0.243367311423328,0.5709324385940749,0.10716895668831777,0.017024064897210544,0.25414923111126075,22.1815936356893,0.003281461877182354,0.20824286846813694,0.039950846806810214,0.0007225999587815558,0.002296258273611588,0.0027082871694903885,0.7610517108679529,1.6262748973867353e-05,0.002987554172406655,0.16694897981910783,110.79001039200912,0.0010033001269910144
Tape,72,1,B,Black,1,0.5519150615052735,0.5949226300684693,0.17908877409602844,0.030036681842365406,0.28483158145025195,24.554508139806263,0.004070044614192909,0.2577036858739766,0.03844429542374212,0.0009061869205369852,0.0030238043721141092,0.0027665707460571426,0.8603246261156503,0.0010672593750094127,0.001635795848611808,0.20191129875969077,112.21311006114465,0.002323594142633501
Tape,72,1,B,Black,2,0.2632042642535177,0.6781802493007563,0.13340368767054586,0.022880281425196956,0.2861085345534446,27.21037786200416,0.0033677256479775135,0.2710236847010582,0.0392537574370225,0.0008301317411534477,0.0017534547693046079,0.0026195012142990496,0.8772190244502062,1.4868915915515829e-05,0.0014658505694903725,0.19066959202170736,111.98841441373966,0.0010731372093667755
Tape,72,1,B,Black,3,0.2715291211603052,0.8968592532773833,0.12723165712302073,0.02008301341393172,0.31650539305245645,26.706801913759364,0.0036067832890930266,0.2325109020846234,0.04136099588290295,0.0008669113243382439,0.0016196902274703915,0.0027979201959835586,0.9087319215606641,5.5090739999928436e-05,0.0006554878913497196,0.17394285292772974,115.23072035049705,0.0011131986227300114
Tape,72,1,B,Black,4,0.272349326371893,0.6947372629760119,0.11178360029181499,0.02006304504899558,0.29116543245587695,26.0683350302908,0.003308007995166833,0.2692927995771192,0.043279903651134724,0.0008648354426069681,0.0015730614889726997,0.002430460859443734,0.9470810274308059,1.1258890801023203e-05,0.0014757448590270834,0.17012736420326513,116.5696402395338,0.0011684254776474525
Tape,72,1,C,Black,1,1.1904443472979407,0.7187632454526331,0.16931410899708377,0.08823834280052612,0.37115659730453054,26.778227763147733,0.0032831992763144996,0.22801304999328945,0.03922434766299814,0.0009320825423171091,0.003463223482033829,0.002852569228495768,0.8580769065767861,0.0005752467776051247,0.001815433366304978,0.343135391453334,110.9361529724946,0.0032448916685546966
Tape,72,1,C,Black,2,0.2631595226773722,0.9803182389394555,0.17880111169404353,0.01930396470806497,0.28242420235929294,27.432636735886287,0.003076672741086932,0.22059994416914444,0.03718501199689327,0.0009379425186406705,0.001424032969838124,0.002282794913785194,0.8787971850542655,3.481605537421962e-05,0.00101016939088884,0.27718393421217885,114.82913322261476,0.0012267058785505691
Tape,72,1,C,Black,3,0.28133643691283394,0.8065332537087511,0.17815296888872587,0.020992617480218186,0.3347592011343524,27.78204021735308,0.003384474694341519,0.22799985469288428,0.040411220036337486,0.0009937736933859098,0.0013864320325662574,0.0018690496461519328,0.9686216969641309,1e-06,0.0009488604761971788,0.263848739893393,116.50181902760102,0.0011362621945361037
Tape,72,1,C,Black,4,0.27536941320632013,0.68972161547332,0.14217339961076297,0.016444671032082754,0.2929572250456112,26.507343223906588,0.0033464462838383594,0.2137741314414516,0.04426936687055133,0.0009574084340153102,0.0014586760400483972,0.0021480211220065645,0.9041105483683621,1e-06,0.0008656076800419683,0.22386537267478937,114.32924746019808,0.0023785838749014383
Tape,73,1,A,Black,1,1.3482411331784183,0.5436277428697726,0.16528104379510394,0.04700402407805539,0.5980589820453804,23.50619911494936,0.004257437596685168,0.17536140934530858,0.03158470097008716,0.0009093342585512947,0.005735300242642853,0.004733650128833527,0.9372519297182234,0.003020280594423559,0.0021911824375515304,0.3529095873219812,90.52538151197356,0.006476509419048497
Tape,73,1,A,Black,2,0.34455881659485404,0.5170195952726211,0.07383376786718834,0.01570259032709493,0.5352879686466955,24.031964634380195,0.0028975014562434326,0.17953309600178885,0.03252109598782372,0.00067610207599964,0.001958435201640772,0.0021491958475537347,0.9481522506190684,4.76463938676638e-05,0.0011960266351541135,0.2631914096971568,93.94087290729064,0.0016902565920606642
Tape,73,1,A,Black,3,0.3272331884739282,0.5044002506991839,0.0728398054745209,0.0165554639639544,0.517466678094556,24.65162605441569,0.003224016902131287,0.19420967158590852,0.033910673977899784,0.0007234336909372004,0.0022710756125533063,0.0018879158685403596,0.9824271453965665,3.07692606924942e-05,0.0012018825853521236,0.24592210472362508,96.15896369334415,0.001521199880488564
Tape,73,1,A,Black,4,0.3474479238113633,0.5790611424611021,0.12167401819259122,0.016836576578817805,0.5425595218624505,25.208734460765516,0.003170192333954812,0.19619571993149637,0.034274131021349116,0.0007337428856032986,0.0019986546619207976,0.001960791448147724,1.0300456262167896,2.653205936049633e-05,0.0009661100953824737,0.24662389981374497,96.1188919517007,0.0022640209300380867
Tape,73,2,A,Black,1,0.2930034359874175,0.4906282304206533,0.06273669117853405,0.022603038780763786,0.44947963753048364,20.234568661887455,0.0029009923601977547,0.1530860087594588,0.03310037608492343,0.0006447063243773354,0.0017737354327217712,0.002929019112535839,0.9180295637026692,2.5901528567879527e-05,0.003272279474519025,0.31515269652376615,90.50123470224663,0.0012069946187401467
Tape,73,2,A,Black,2,0.30079371480753364,0.49209182679189745,0.06947440742755866,0.016523697301702413,0.5228712314690894,20.28480431122646,0.0026804270400641117,0.1985442649244776,0.03370240169256529,0.0006307869372343391,0.0017415225007410015,0.003122863140208075,0.8642702950147764,1e-06,0.0027325882471249587,0.2824711193755714,86.94194609070051,0.001120827915133265
Tape,73,2,A,Black,3,0.3008022643987177,0.5668886882761447,0.05880626687200008,0.016409102843717435,0.5032654031924716,19.326162828282904,0.002849038925240977,0.16102033523976733,0.03175419842113745,0.0006276504562108219,0.0017521327273086764,0.003003784755375433,0.8163141589435424,1.7708785360944233e-05,0.0029838558955111844,0.2737975548280204,83.37333608770437,0.0011509122882335874
Tape,73,2,A,Black,4,0.2994495891274031,0.48103385410229044,0.06429431397831727,0.014311831244096936,0.4771964238704118,20.08215971914974,0.0028162206428172677,0.14930656528419842,0.03227300447669417,0.0007142255544752628,0.0016490849290108165,0.0029348081749857756,0.8576364612713171,3.7262775991802846e-06,0.0026508448335359337,0.2685433942579195,85.06513969057545,0.0010776416063375319
Tape,74,1,A,Black,1,0.4447016797810912,0.36332735651063797,2.9851172020942474,0.06505852840591109,0.6254193789917158,13.777728727147531,0.017564570107075846,0.1218761029453795,0.022118072957799512,0.0010647601332360584,0.0035393984078164555,0.002611726957791534,0.7260380900743612,0.0010637231109283123,0.0017704645223381745,393.11708153985046,81.11586615591212,0.012756413121101613
Tape,74,1,A,Black,2,0.47984743559931764,0.44585827413367857,3.548287615787715,0.07844995748923052,0.7220788607590558,14.801572533276257,0.020736337972177873,0.13734636661309446,0.022528417463307228,0.001127513003194473,0.003713035651522096,0.00299832299305409,0.7674544646122781,0.0012571565501015372,0.0018667326725975986,411.7502709708916,86.55996563474862,0.013939526996709204
Tape,74,1,A,Black,3,0.46423942173021693,0.49669656125227907,3.336686324072796,0.07462476405376191,0.6614096674438896,15.248585359000616,0.020718870402246296,0.1513748624041227,0.023089556664311277,0.0010771792599107868,0.003945453081655053,0.0029608703131890116,0.7616436348744083,0.001122978066908449,0.001958453122664018,403.00532022732824,85.18744998356665,0.013940643458642132
Tape,74,1,A,Black,4,0.46265118222663676,0.442690568063833,2.77510794269975,0.07311167446270457,0.6737125538532603,14.983201319114174,0.022230850240245497,0.12244926563646379,0.024409557332798208,0.0011367221954380346,0.0037583996571800993,0.0031790870070310673,0.71294930135933,0.0010575386490015708,0.00208661829963546,420.385805301862,86.35440117440815,0.01409765881308979
Tape,74,2,A,Black,1,0.4325431761515374,0.3783137899307158,2.851837959972229,0.038927746994967934,0.557227765070273,13.520294836479003,0.01855352265394291,0.12628655888023455,0.0238578521045941,0.0009909907973385324,0.003327216241148069,0.0029631743099053803,0.6599666893307541,0.001091483430526734,0.0033788382398975184,384.39415988148806,80.46714343195994,0.01304906937109011
Tape,74,2,A,Black,2,0.42043149872164853,0.47575510929240955,3.0274854582574773,0.04826431848836484,0.5909971863003837,13.690370841067326,0.017961422087872637,0.12308383507163212,0.025343690376271256,0.001040184303464722,0.0034784814726064248,0.0032706724352390736,0.6962793699689415,0.0010503729687831725,0.0030988930802366478,396.57494435970887,84.45402659590289,0.01388479476204586
Tape,74,2,A,Black,3,0.4179549168405718,0.4059955421348944,3.507435107208886,0.048066884459346176,0.6229219279716987,13.702034257237976,0.018187517681564364,0.1152788072690948,0.024511071417211778,0.001008591935195524,0.003637577483393498,0.00296658348579423,0.7182128076749282,0.0010615813494287431,0.003340273171487158,398.6534108531413,84.68668944174375,0.01357003965198076
Tape,74,2,A,Black,4,0.41840004811680004,0.4133946069378938,2.909240956403555,0.07916420945752006,0.6402271871919372,13.338822423203801,0.018612986134616948,0.126302770776458,0.024330064217476282,0.0011154882188759239,0.003627977395504836,0.0031102525338370535,0.7348162794510835,0.0011594335992690904,0.003583030317613794,398.0784079905369,85.57369970902388,0.013768041657625369
Tape,75,1,A,Black,1,0.8098965247341103,0.20921501287384195,0.1406102462998309,0.05747587756436295,0.49353161324557415,22.44797364427232,0.0028751579289210513,0.055044421093409936,0.02667378664358857,0.0009537394158259603,0.0033026286978592016,0.003107254025383494,0.6678087669084571,0.0014926466763555376,0.002692472766460734,0.6277289070381944,73.49495153515437,0.004745808905497026
Tape,75,1,A,Black,2,0.3801970454907598,0.20913590202124877,0.09065191635921693,0.026272042649002816,0.3089347304750546,21.155299935356283,0.0019217482959444814,0.04984827401123751,0.02718699813828874,0.0008391814102062879,0.0023587140801333535,0.0021938376294379103,0.6022569523231506,0.00023213144991961285,0.0018089788267880657,0.4256860499163258,70.61885599499455,0.002239001596331265
Tape,75,1,A,Black,3,0.24195986418975002,0.19388443153122684,0.06029775888077786,0.018482876469460282,0.28680782466601124,22.390878352538895,0.0014178700074021743,0.05494435071041716,0.02624182187120446,0.0008237571005086993,0.0020788721547244857,0.0018699197007673199,0.6551597258292828,0.00012095786945826885,0.0018077876574272012,0.44292849366546555,73.43520557981151,0.0018161745620652336
Tape,75,1,A,Black,4,0.24094390803476662,0.22476951186910457,0.06514556996100415,0.021320461992736375,0.343932436919287,21.827858953239005,0.0020903707512371426,0.05204487684556349,0.026323685278007963,0.0008585670220283141,0.0021601387359538216,0.002040026300427048,0.6485832030192069,0.0001751186720715431,0.0020315176172020625,0.32326155376640897,74.15815627920908,0.0018842900503290708
Tape,75,2,A,Black,1,0.211649856078697,0.1951978812202512,0.04291731737313861,0.025715416712499068,0.29677515552045536,19.40907850675578,0.0014876829299335455,0.04549276435721249,0.030303837412889785,0.0008096555968890998,0.0017669186740642813,0.0022818852287659185,0.5643542845158241,4.5048302589275535e-05,0.005970726737841073,0.28199104322865026,72.14539823993302,0.0016038791461014316
Tape,75,2,A,Black,2,0.23142849318805436,0.19614302030953976,0.06462222336728812,0.021068082657918888,0.35305089583582455,19.337984714451217,0.0017452049886867013,0.04444073512035667,0.030479248901037988,0.0009656446407349498,0.002168528892434821,0.002642929110280622,0.5888464810476401,8.068683887506866e-05,0.005232999326693109,0.3091222536962491,75.79376507622877,0.0018459282156833205
Tape,75,2,A,Black,3,0.24280121715840644,0.19106942231684357,0.05140787646634887,0.020799957023010646,0.40528803905003447,19.106161385598877,0.0015735602241807992,0.046478436746460204,0.030383514954417976,0.0006735244647410052,0.0019439340888266978,0.0025556701077251963,0.5992423206934179,6.45513494255017e-05,0.004336917234191571,0.24922187292692724,76.19232458718346,0.0017504855281351022
Tape,75,2,A,Black,4,0.24515042283128624,0.1968074392410783,0.058322914498570674,0.02422560920232452,0.36231321832323027,20.485808249458163,0.001632454275751575,0.05591367203260494,0.032812942317216195,0.0007285227483887454,0.002145820045239861,0.0023396026004912055,0.6049584082948503,2.90578809127116e-05,0.005153191719969035,0.26698842475492,76.30948534578262,0.001576280376845063
Tape,76,1,A,Black,1,2.2649991129559774,2.3513444740115768,3.397534622373271,0.18035625468167713,2.610910440634214,49.040311418194015,0.04689767754378833,0.18316885553414117,0.13222985732478518,0.002311000412147923,0.03056599415862856,0.010326785306871982,6.588749867816257,0.002943672870238871,0.020916468886921433,215.7805155582633,76.0524764331173,0.13179385770683957
Tape,76,1,A,Black,2,1.1636914166442556,2.423982303127806,4.059566394822101,0.14373087208583984,3.4273454762404545,51.615736228353796,0.06435104947896396,0.20192348423385434,0.13948028606636917,0.002079470816035255,0.029870454294423237,0.00947424000985136,6.647013828496392,0.0013822113176095484,0.02077279469026498,214.69698710539433,76.79968677369405,0.12062297745518062
Tape,76,1,A,Black,3,1.2514054597975972,2.3681184873615986,3.467372588132124,0.11351519756529654,2.536720891956292,50.74496590885851,0.06957745800779377,0.16904681381557973,0.13187386639655735,0.001978952631478988,0.031034044620375775,0.009317071987003921,6.9307155767367865,0.0013088385401618806,0.02122755680652638,225.2204647828021,80.36817331145616,0.1284239419206587
Tape,76,1,A,Black,4,1.1623693269994009,2.385309140721169,3.7226004199745604,0.12252144558626851,2.695889826971565,52.12318180470585,0.05667302988965016,0.17318147636984538,0.1316482950454535,0.0018932795139194078,0.029500194073385756,0.009665906522073248,6.5445464074582524,0.0009782168226437802,0.020572697524379135,223.1209263706536,77.34233902542576,0.13154309468790257
Tape,76,2,A,Black,1,1.1081498965139112,2.177679790596769,3.402800209037304,0.10835872172560908,2.4644468977513396,47.80103107517153,0.057214664289076685,0.15713591047505718,0.1335388400782877,0.0018782902841671092,0.028470241361488863,0.01043464243138454,6.349312218109147,0.0010775748720482255,0.022653238287601348,228.34660003579964,79.37714611203037,0.130085966153757
Tape,76,2,A,Black,2,1.1353948774236344,2.3395526590876594,3.28261156437999,0.11686093061417444,2.331188114508755,50.4399579124471,0.05987987043050593,0.1846940960340657,0.14441264392231265,0.002016983822484063,0.03030136822775629,0.010521936411721795,6.6814499568346895,0.0011148824741327814,0.02416275164399102,235.7968748003095,84.12400890917186,0.1399700587165289
Tape,76,2,A,Black,3,1.1617722257191505,2.5123460104656825,3.2167035033242275,0.11623164179906469,2.2737658687399933,49.804996850970305,0.043858405421568346,0.17201088672468776,0.1477768644151919,0.0020290475113460254,0.03104960298683858,0.009771329703328793,6.622149960796251,0.0009803261581564683,0.025189976839934913,236.4886029076456,82.83333956626167,0.13951212265584365
Tape,76,2,A,Black,4,1.1537032867340868,2.331752845552558,3.250504479400019,0.1229844794326669,2.257980782427043,51.84438841559968,0.08227674069119581,0.17330217782685436,0.16137169391200115,0.002178338331092633,0.03091532081945192,0.009860171630005833,6.651167214693256,0.000975867085995875,0.023740922618772312,239.12705239516555,82.63293044653823,0.1350026489308065
Tape,77,1,A,Black,1,2.1872478559254094,0.4633680548760765,1.8423383557144142,0.13104686871004997,1.9800109977982903,39.03733176974154,0.008852076911232545,0.16191636740902549,0.0776350173087529,0.0014347056112940279,0.005813814721557824,0.018547579732882517,1.3071930239170957,0.0028840790128820066,0.06373346106895007,345.1483698591332,84.04856459489795,0.3460257773220984
Tape,77,1,A,Black,2,0.6394669024994792,0.4046943846094375,1.7855598148193763,0.051286906742597255,1.7102824680160522,40.558427230761104,0.007691180517327786,0.1574102158218443,0.07698186035112996,0.0013383014541569272,0.0020044423638616703,0.01421668378280967,1.3191539588041907,0.0012371842535490608,0.06277493012036402,349.67068061274944,83.69702811933715,0.3198762908073159
Tape,77,1,A,Black,3,0.5830635895274827,0.39984573600683754,1.7128848288829173,0.04822763019856653,1.7017322031603646,40.88221345624737,0.007315078572416783,0.15530268676676173,0.0751884205070991,0.001358226539646803,0.0017810937723592279,0.014515042579547808,1.3129444724526251,0.0009130750243511696,0.06274893453711597,346.1693970102779,81.33763726202855,0.31265528208787013
Tape,77,1,A,Black,4,0.5707023014164581,0.40519794057826247,1.8191397451158329,0.047292538039526266,1.7240142143785264,41.13041231574702,0.007555411635070366,0.1529424129249722,0.07472886853851025,0.0013176614674178244,0.0017728658657510045,0.013239052487746162,1.253334089270169,0.0008548107990925506,0.06293487185365408,344.4875315555043,81.34248359868353,0.317585301954758
Tape,77,2,A,Black,1,0.5191326924632165,0.406854684960933,1.7272628585549714,0.0503731609525248,1.6063601427662872,38.01154439644685,0.011784850186386999,0.1437422852362405,0.08129881816390794,0.0012700567224996147,0.0018258899147988513,0.016932216322637885,1.3025100108551961,0.0009745818136838698,0.06627867534842202,340.0424429753467,83.21730308777232,0.3408830437663157
Tape,77,2,A,Black,2,0.5149095725145582,0.40274004157724963,1.7569116318480524,0.0513425112651972,1.6141652831767175,38.26026410171997,0.006990265800902504,0.14430824780945734,0.07753354600347409,0.001282472598369023,0.0015951402019939746,0.015257603401923354,1.275995378124445,0.0007763849688033332,0.0635493734567513,335.00735675925586,82.12097364771567,0.3187185166537877
