Repository: mirjamdebruin/polymer-profiling

Python code for chemical profiling of polymers with LA-ICP-MS.

Background
This work is accompanying a manuscript on 'Evaluating the strength of evidence of elemental profiling of polymers with LA-ICP-MS.'

Summary
In the analysis elemental LA-ICP-MS data was assessed. The aim was to compare several data pre-processing and statistical methods to improve classification and comparison of polymer evidence materials of forensic relevance. 
Four datasets of tapes, electrical wires, tubing, and Jerry cans with 220 forensically relevant polymer objects originating from 175 sources in total (n=8) were analyzed by LA-ICP-MS.

File: data/Data_Polymers_C.csv (part 10 of 16)
Polymer,Source,Day2,Batch,Color,N,Na23,Mg25,Al27,Si29,K39,Ca44,Ti47,Mn55,Fe57,Ni60,Cu63,As75,Sr88,Nb93,Sn118,Sb121,Ba138,Pb208
Tape,77,2,A,Black,3,0.5264574617917015,0.42329914606923774,1.7528583361374523,0.049476452973584065,1.6490204567834916,39.464020178292344,0.007045787230285987,0.1486444586485477,0.08410430556928683,0.0014717582999287865,0.001815443834834777,0.014338767975304052,1.3239576136923115,0.0007932567503536122,0.06601111976078393,340.6732722457908,84.6706661909535,0.32178547153116005
Tape,77,2,A,Black,4,0.5598425942461481,0.3861857286278118,1.7598236241683514,0.04841921424922006,1.7005550138448193,39.61805869733971,0.0071054463924738595,0.14926196748403062,0.08259440082914353,0.0013231916569477382,0.0020664263537589185,0.014391113796975113,1.2894297712348863,0.0009025869224819542,0.06328707828933985,338.6225630231022,82.68136948487881,0.3257305588710513
Tape,78,1,A,Black,1,0.8622488059058029,11.33654937451852,16.868728240417568,0.17000919560817418,0.48916054504301715,30.519581095199733,1.4823785513047687,0.4682746112907276,0.09510777383544691,0.001516239628918237,0.007858269007439753,3.236652558597421,1.4234931647667675,0.017310600724615294,0.04651349265112218,165.26851405477487,17.1442565794667,0.33338861154122307
Tape,78,1,A,Black,2,0.4464714642548856,11.710420706017029,18.637649643541423,0.14446939454983643,0.6014342867151714,32.073945255627585,1.6722583019233743,0.499123339037376,0.0759948609376413,0.001498561250164494,0.005749642093329955,3.301617694347798,1.6170594232700695,0.00916155920715615,0.042412595692632345,165.5342671694039,17.57098752473853,0.29637447925870264
Tape,78,1,A,Black,3,0.4741980964816187,11.588802957981668,17.891774426631834,0.1392410479317614,0.5958475220198403,31.844447408480807,1.769437628252876,0.46174115095167095,0.07220277158559017,0.0014105584230894603,0.005273098277869447,3.195826035748175,1.5470257548914355,0.009112910704612488,0.03996983720185125,163.47544240015446,17.565916044905993,0.2673514232417565
Tape,78,1,A,Black,4,0.4762125695853937,11.645757609334222,18.061732167490693,0.153378465123841,0.5799525531788449,30.61301760766895,1.7484045627811002,0.4702144455039533,0.06945322797236518,0.0017064106751350984,0.005454986916530866,3.442504391150499,1.5409482905886027,0.008963570962674102,0.04097366832688824,169.6787216723569,17.557745622497066,0.2879622605582362
Tape,78,2,A,Black,1,0.3901680673325605,10.183526347585373,15.689611656842391,0.14241857275802838,0.4797008406089481,28.727179467265817,1.2324619594103317,0.44993953165504896,0.07223283054210355,0.001240913927822819,0.004762539158130364,3.0935750988830315,1.4561738984049386,0.006649905588452027,0.03975884176796328,155.6269808630325,16.953105634896897,0.26694665751343977
Tape,78,2,A,Black,2,0.40960665071576197,11.279327634586464,16.46004911212512,0.13254026784214878,0.538207192944434,30.184472479915527,1.3451918714060451,0.4679647745782581,0.07193641878320217,0.0015103475348312266,0.005076643456450706,3.19543218231254,1.557762567719023,0.0073158318814095635,0.04389338161516873,161.72290288049598,17.586032501016287,0.28795246358240806
Tape,78,2,A,Black,3,0.43160085652658,11.321584372399359,17.085892264292937,0.17143363495893701,0.5537133143775724,31.098744886931186,1.4686158414053143,0.4629601493095595,0.08588676196916654,0.0014081805253102324,0.005051741738642328,3.2574703968048784,1.507291403081285,0.007935103973585166,0.04558486092583563,161.07063525628956,17.551201102253376,0.28150739046537493
Tape,78,2,A,Black,4,0.4259277862263276,11.118597074503372,17.086283737716716,0.15409617021392352,0.45630492088751406,31.927501812906456,1.5361832272729024,0.4963240105048019,0.07492871647520301,0.0013086114100272714,0.004972351179910723,3.3179251651622637,1.6206521424225313,0.008042844751547144,0.046339849611616496,161.81947225853085,17.610020670699324,0.311451489384558
Tape,79,1,A,Black,1,1.6197045373185077,1.809557594877281,59.49167226877803,2.3065065304140675,0.9026607190723984,1.9672729005459686,0.34866004814692303,0.0936785816897012,0.042260249599911384,0.003746951614577509,0.3197810451429069,0.018566004587659342,0.21424718186804448,0.028087149412788975,0.20064526719041834,286.53470912386194,81.23803557011284,0.23392519626251243
Tape,79,1,A,Black,2,1.6152295529623053,1.6794138370132576,56.0355795757593,2.333622876610485,0.8616774357824803,2.0382739114612116,0.31175771491583837,0.0915938770687961,0.040769865504306474,0.004102777907041162,0.32799503093673327,0.016714229233659287,0.21759711510094942,0.026390826297800776,0.1948658770546688,286.1618646592644,80.16223547354879,0.2590960412761433
Tape,79,1,A,Black,3,1.6696799245900102,1.6537557196438588,60.62404571978164,2.308460871577718,0.9153111170868284,1.9790246019220632,0.36283561238394185,0.08808307926992935,0.03966201018473313,0.00422482863829319,0.3332610322741127,0.01691689159291757,0.2187018331381324,0.030616861188423158,0.19824871312893586,287.5374253539349,82.6568528352554,0.2454452151736452
Tape,79,1,A,Black,4,1.6696840677421676,1.7793820782864906,58.38585590033096,2.4491411826268132,0.9062270454469723,2.15279006323383,0.3712636393990031,0.09434860526985568,0.040469005855830915,0.003922036399889915,0.33212736573133994,0.016602789721756727,0.21807204895689183,0.02867384314458994,0.21011831125730257,297.0075698196188,85.0362505374432,0.2731877827158496
Tape,79,2,A,Black,1,1.4696647684976185,1.5449340034864372,49.34256242469556,2.1505582183061063,0.7803862810647774,1.8966579400453132,0.3268977443355715,0.09745402830779598,0.03811904470290703,0.003664189506547987,0.2861002720206158,0.014379973626565448,0.1862511293819081,0.04560387445694702,0.18695431712198463,273.4973778369505,76.43771122023287,0.24971017774254645
Tape,79,2,A,Black,2,1.6835156055899574,1.6250821975349357,52.368690194944634,2.4230052470830996,0.9043609733137362,2.0158565687466714,0.2878085490027606,0.08114571186712397,0.03807449051887391,0.0036136964400240454,0.3135466386855278,0.014851081906583168,0.2108457590547359,0.02687358009117094,0.20545590809601963,301.4440700564989,84.84117265830984,0.26719582906107986
Tape,79,2,A,Black,3,1.7343528578692624,1.602235222415787,52.649958199725376,2.432297961915423,0.893843291246423,2.3038461430411337,0.2896770368994607,0.08413656454151339,0.03973991721697787,0.0037443185378419706,0.32043836125465225,0.015279625045667506,0.21256191283844947,0.027226277776629285,0.20739612826748588,307.4347232233478,84.49029480746748,0.2569713640665435
Tape,79,2,A,Black,4,1.8610360240369688,1.6627002459147944,57.92251133680011,2.4238244345105278,0.8886869479750052,1.966894023787202,0.32987423012756256,0.08784565782779054,0.041354098272159155,0.004003514486987256,0.3224507456200485,0.015105271104866822,0.21706125994762554,0.029687789276807545,0.21313206767105075,314.50203312197493,86.4402282390613,0.2686286507394763
Tape,80,1,A,Black,1,5.449153853170823,0.9478425126458165,3.6780935577802216,2.186003124629447,1.4778007325068114,62.620902803971376,0.7124435598563829,0.34068373671210533,0.12654135723932344,0.003573815007350937,0.22255228417639542,0.021952556832574528,3.690421936539044,0.0029365141277885877,0.38557823943643466,469.95918216271366,139.2995973043992,0.1532204741944135
Tape,80,1,A,Black,2,5.167224812956975,0.9251051498974363,3.6361968773815327,2.2717528354736745,1.4136071630900346,63.28077594651483,0.8907408484541569,0.3319407810380678,0.1195872108581849,0.00351172538397938,0.2220132558630227,0.022776075365421682,3.8326230876899308,0.002091173894989889,0.3812251610868277,472.9111648443093,138.4732085544821,0.1670739551735462
Tape,80,1,A,Black,3,5.3905701622845745,1.2071073264581598,3.844749254375008,2.3358344835111917,1.4164867536760832,66.3290430127756,0.8418408292265502,0.34836432851956095,0.12484923961958624,0.0035272726198971637,0.22622578605449506,0.022940927226145873,4.0093484043411145,0.0026034054158101,0.3847655820961216,476.4720097727381,142.10308653714512,0.16385375861628557
Tape,80,1,A,Black,4,4.8545005799300025,0.9911664222484112,3.9699857088854444,2.179690506868182,1.317993858379008,65.87935443557453,0.7563697433605119,0.33539423625644715,0.12576604410268302,0.003440557514009043,0.21798286567149877,0.020505658868709364,3.942743095326703,0.0021415987647882342,0.3721268714561222,448.3738596035228,133.61707800873884,0.15317099046957403
Tape,80,2,A,Black,1,4.637199573873251,0.9460597125524023,3.3634507273653873,2.168563354352198,1.3397021461145577,67.20643652042921,0.7245954442494167,0.3410191185018565,0.14080198171288935,0.003507699409311888,0.20489981458838333,0.01805877600062594,3.956578100170798,0.0020606689830155425,0.394941557243088,440.207673703046,138.662492151278,0.15852122756802775
Tape,80,2,A,Black,2,4.932012543165824,1.046924531981406,3.585460965681441,2.2420585472906356,1.3821955796885472,66.57543644735283,0.7610800065030903,0.3378547997447561,0.1442571379439241,0.0037351333931970416,0.2202061763095801,0.01835662813466403,4.085646711683378,0.002022990109673945,0.36267785979667533,458.2035619774337,143.00973407114714,0.16073876759929026
Tape,80,2,A,Black,3,5.178324669544279,1.0633093490635328,3.646442457744498,2.3890487655569386,1.4545447560569094,69.65616183326095,0.7624782448442682,0.34669681543750114,0.14634466003885852,0.003675421132688114,0.22434899431090966,0.01877061787581416,4.2320228555827075,0.0022075139348182353,0.39907937946519856,474.8004643922955,150.27586073186833,0.1625691669966451
Tape,80,2,A,Black,4,5.009037817396069,1.0172697473147385,3.55602183272077,2.3170531125036957,1.4096455916417079,66.78893078505223,0.8298605387468287,0.34009797212171533,0.14195606329933488,0.003675775380976652,0.2235101704472586,0.018620050612726702,4.027239801436724,0.002032121329733442,0.3916278802645581,468.701379060661,145.65178187163272,0.1607363917442159
Tape,81,1,A,Black,1,2.2077743755247794,1.6114546419077707,68.55515421625057,2.568725175023288,1.1579659354513627,1.6789802309898367,0.2889992502632907,0.08147440164010313,0.05392424491949747,0.010959527989835911,0.01702288669608842,0.011205597498464783,0.3110146781588282,0.03321116393549387,0.2837572614572219,299.87837125590175,84.95949760706662,0.330527156885534
Tape,81,1,A,Black,2,2.0843508814005403,1.6512919502514245,67.56719159639563,2.5137812597851266,1.0718343856963268,1.6150439824093243,0.2894718155722545,0.07942714647364353,0.05394003026658997,0.01422340908157303,0.015808479702671782,0.011856020626356396,0.3066101914928985,0.03390592753548377,0.2913466502220711,299.8232095547509,83.10421903594728,0.3236821977329768
Tape,81,1,A,Black,3,2.136161940592904,1.6742304977237876,74.81849428804662,2.5317377151652805,1.1426837459232166,1.5882359946266045,0.30157801024272907,0.08678266299976153,0.056500813591857824,0.00916886532870392,0.01638559085590377,0.011590859595021537,0.35372103048907494,0.035568513571760316,0.2821925627524016,296.07995342168255,86.3118871348965,0.344260999812151
Tape,81,1,A,Black,4,2.1012991163408654,1.538372825628511,67.40025385993984,2.4742506868453407,1.0775734716282368,1.499570235809083,0.30245258385700574,0.0809670043335245,0.05305242799829627,0.008372902629882384,0.016240582787300204,0.01210814477240294,0.31799797943781155,0.030837616417042014,0.27120518925911763,292.9343486129891,84.52408574371182,0.3439769390738835
Tape,81,2,A,Black,1,2.205198097678976,1.5168526827268856,67.48208109158794,2.707613723729568,1.1894842846673488,1.9731376366547542,0.3400568251084842,0.08252131454542126,0.056993948622065936,0.008970838782502903,0.018112118525017,0.010822791454810335,0.3282535811755694,0.03644606079200108,0.2828546387928582,305.29227796801524,91.49178307081351,0.34828627571286397
Tape,81,2,A,Black,2,2.2644101267649885,1.666330774769653,67.24181743883021,2.8219113437707675,1.2090256379492006,1.6119387019310218,0.3011499398942904,0.0839986310052834,0.05887413214844749,0.010877716959098923,0.017115643689409675,0.011207395317614196,0.3390474942005823,0.03328920697569138,0.29379371823135086,314.26161518828616,93.95546448351325,0.3415513425567332
Tape,81,2,A,Black,3,2.2223258968836803,1.6502550453618279,67.04877287313123,2.658514046529043,1.278984979795954,2.0922903893442357,0.30349724676950346,0.08141603294097308,0.05899405625889711,0.009886570013416338,0.016809749945673427,0.010379139720339265,0.3227654301159328,0.03466082441937229,0.29297603803139577,307.7328949239218,92.13231605578486,0.33595824237232397
Tape,81,2,A,Black,4,2.267601211133111,1.784223766498985,68.89666813115709,2.5972074121354014,1.197174304328698,1.477056255153785,0.30127882361374414,0.0813967386120567,0.056731973287904136,0.009084603303950943,0.015827372266067865,0.010353548757039373,0.3272422194325049,0.03601314746498869,0.2988467423524997,314.2876203344631,95.00635451249676,0.3645987268893709
Tape,82,1,A,Black,1,0.47361615927416456,0.30638579947040545,0.8929748119284758,0.05954904385337851,0.5401769030078057,32.16769761140824,3.0282777760085366,0.05647980148375896,0.05516094938636137,0.0013786155948456759,0.27637046855342035,0.024608497564773076,1.2175891892363122,0.02292203945598752,0.008216240890651294,397.44677165372025,77.97952730016124,0.2512631287994883
Tape,82,1,A,Black,2,0.422172436015957,0.3225283210725675,0.6657133953155137,0.03802269064489448,0.5541571731631383,32.48164325960179,3.1572411186979004,0.05764581072587218,0.06505168645689509,0.00128351601304036,0.28134544725807853,0.024179435693902938,1.298680543188965,0.025232182160384375,0.015295778432680578,411.67877756864215,80.33285973264088,0.26762667181904726
Tape,82,1,A,Black,3,0.3988420548757636,0.2899335266635431,0.6469899141355587,0.040993887025997634,0.5750678042433547,34.249998341006915,3.427215916275572,0.0596031287920899,0.06367621382121137,0.0017392528840730207,0.2849342407008826,0.02482828681215494,1.32950314983763,0.027072228960615157,0.0038793523141874633,405.5893068987078,81.38139118713275,0.26951127094438676
Tape,82,1,A,Black,4,0.44668069408718925,0.2973820096073715,0.6707266816587435,0.059712802709218346,0.5455132895018214,34.174730212942634,3.3021403384391683,0.05826890479243265,0.060004413182486865,0.0013481433419591782,0.28715439021238826,0.0238446532536903,1.3580759722822198,0.026699798538983424,0.0042535671050537354,410.13099500461135,82.55375583828348,0.26953785019687493
Tape,82,2,A,Black,1,0.3592212370870729,0.258572640113089,0.5980282335884851,0.03648201389825938,0.4836592679204208,29.989726165879528,2.4073490275678204,0.05031970929401296,0.05921486280959036,0.0013859719977984404,0.1563106019478356,0.022875050439232533,1.163190611574859,0.020731701527943867,0.0057437928023834125,357.48343017916636,73.47147591180526,0.2507349379602306
Tape,82,2,A,Black,2,0.3485284014934733,0.26078849091733297,0.5112218445903918,0.03720286135495012,0.43721207169940574,29.898327519837594,2.821870227283876,0.051709577585829176,0.06603316562653964,0.0012781840262258292,0.1548546063021601,0.022253522921832795,1.2479050636479259,0.021756351346063785,0.004358733088106145,358.10952585459876,73.54761872999246,0.24543899824859686
Tape,82,2,A,Black,3,0.3489195831437284,0.2544297662021546,0.6180595879662314,0.03582184172683527,0.503643643580021,29.712759681237177,2.95115703286737,0.05167774315947758,0.06081395834461249,0.0012364561979954912,0.16087261001981853,0.022610498920393535,1.2421862142837734,0.022120703064193798,0.0040684007253741425,376.21306882137117,76.42249615603825,0.2502702043102291
Tape,82,2,A,Black,4,0.37756293664128654,0.32736249025908337,0.6041872030747172,0.0376179656947616,0.4723035166491926,32.8440833944769,3.6355257352569095,0.0553015267390367,0.07242454555292141,0.0013993462377097404,0.16917444675571644,0.022678081830497673,1.3913146926992057,0.02596756481776571,0.007314858962134551,394.8021528094338,81.75144033825077,0.2710467022780179
Tape,82,1,B,Black,1,0.3812051720001648,0.3247116582070887,0.8923560247851527,0.041035660767370356,0.8361177986804733,29.558663150710313,2.956718346595509,0.04960843963149219,0.054806576102436666,0.001231308937089076,0.12371302002505939,0.023542425670280677,1.2390397942254576,0.021448745471141544,0.011750713143279658,382.91067153540274,77.41491030501429,0.2514532579001787
Tape,82,1,B,Black,2,0.3800998394863651,0.28549812910954075,0.622940456387072,0.03480333499129597,0.48503602918714056,31.576379273810012,3.1822715705666083,0.054643825646254106,0.059693783807881186,0.0011681784437497904,0.1281154394473078,0.023774674728672875,1.2800518729483459,0.022528903650475905,0.003946221234379277,387.22613105159206,79.33290017759336,0.2663509511975041
Tape,82,1,B,Black,3,0.41289248623455405,0.28341801081462337,0.689388637876665,0.03791337191673939,0.5005751089887108,32.91698129918195,3.2800014993926916,0.05579287664120476,0.060612236880797477,0.0012495247915943785,0.13518142931631397,0.024760998670582894,1.3055649894718866,0.023743301484348382,0.00833255800115609,398.7964979615244,83.05547686665734,0.2685450632974251
Tape,82,1,B,Black,4,0.3751533887532782,0.28177547096964656,0.6370177608968324,0.03392907451545271,0.4839345376421905,31.230050182894995,3.415011951587092,0.053454679920502825,0.0584817730938013,0.0012977390891778893,0.13413927151464797,0.024454367871872506,1.2915805827654334,0.025763107613097427,0.00498723666612363,406.8371893108533,83.05095798386527,0.2762618913234848
Tape,82,1,C,Black,1,0.5076519757045527,0.2851668768657313,0.6123353365623276,0.04475823301025639,0.5174515200170235,32.155039554314406,3.1711934221895737,0.0560167835474577,0.05973591423120018,0.0012385970495388937,0.16874958270765222,0.024826048858345592,1.2758758188189234,0.02225781138409299,0.005154736135862925,404.73054878058565,78.31017496257465,0.27371254197201966
Tape,82,1,C,Black,2,0.38912694909842,0.3065126491654297,0.6614920976915689,0.03804023812348588,0.505774164412568,34.05127173219347,3.4693372189877336,0.05840351618459873,0.06208848260792377,0.0013880195812436304,0.17125855787134564,0.02396748493427515,1.3203792363506142,0.027454801940141493,0.004732231884209517,402.2804163680352,82.48450625362233,0.2787428692547758
Tape,82,1,C,Black,3,0.4080990784239921,0.2960050433120497,0.654937559706107,0.0444621180620924,0.5140814081774653,32.04111070652435,3.3314336532194146,0.05554018683708706,0.05959655991809906,0.0012570202488435738,0.1688538583772504,0.023469965803661386,1.2521894751734894,0.027317709561027276,0.008117915321973715,400.84575389645056,79.97556839582087,0.26326974051935925
Tape,82,1,C,Black,4,0.3807796644240766,0.2918363839512581,0.6523054238490744,0.03343803784810231,0.5081414654626877,33.17053890730123,3.572360742321742,0.05582656576467612,0.05781416687579274,0.001255788950218407,0.17227065204581218,0.02420899595062154,1.330351394532259,0.02851438455614758,0.005386608932044783,406.4187290645216,82.34234854576137,0.2697672557134889
Tape,83,1,A,Yellow,1,9.51414581329169,6.660465788714378,11.451269981349967,0.3537146841593392,0.9723383983495159,138.8563686017912,5.041713976949147,0.24545579263155226,0.2594435322923056,0.009008490478250612,0.007856588666624717,0.006792087231158462,8.041081487560401,0.055942832704852966,0.18752541277542498,5.668266656870971,40.334008267506675,204.1138665101297
Tape,83,1,A,Yellow,2,4.612099838910344,6.974587252775134,12.664649711129904,0.20949110390756157,1.3707694946766942,139.8308943940445,5.056810295666967,0.24626773070873223,0.2559260919043513,0.008779140665287198,0.007644644143080189,0.004571434729681758,8.084769350113163,0.056302724997225245,0.1969777929855141,1.8908644482265196,37.647772116585415,200.33954224490117
Tape,83,1,A,Yellow,3,4.771176682804849,6.646059709927544,12.533251627227791,0.34990986265301244,0.7377319380442902,140.5428420357277,4.942227821317287,0.24763621191002788,0.25707679269796274,0.008843768038002265,0.007339775030895914,0.004401426002641985,8.128828618453486,0.05800933854201066,0.20851351858150813,1.5948836051097661,37.508489886119264,201.38132219651905
Tape,83,1,A,Yellow,4,6.970494898966718,6.625227887938834,10.505492729005427,0.21657513043119553,0.925067889080653,140.94979925032686,4.765353263431907,0.2521638311277169,0.2575186749653885,0.00909527794220117,0.007273347381937269,0.003992838813414962,8.185504625851445,0.05451505166135605,0.22280368172363496,1.4907959120010195,38.653640152753276,199.39216410996718
Tape,83,2,A,Yellow,1,4.1515260284547155,6.0590563185483575,9.169928963755522,0.14108659304203278,0.6505003819194793,117.77522725989388,3.9766751831590263,0.19084033151969362,0.17334235491861336,0.00695803574639414,0.018664444543165844,0.005102819268791412,6.497487042762685,0.03822329748984479,0.15732333324359982,0.4807223497567649,29.306692776690067,159.999684705297
Tape,83,2,A,Yellow,2,3.9523844939408366,6.050965863954545,8.865539761998232,0.16230998454993184,0.6181052415025728,124.89592825428876,4.293185802489168,0.20326134321804507,0.1855538643272879,0.007843929056388154,0.006822275800652733,0.004253893570784483,6.915891889606779,0.04293105083043825,0.17488310844642352,0.5009207762763342,32.18883250315035,168.8145508846506
Tape,83,2,A,Yellow,3,4.045656936849644,6.74341632247784,10.364269893570304,0.1385286889700842,0.6653525775061608,134.0848160871259,4.194746184036587,0.2154991118752666,0.19634894800572078,0.007419137956566452,0.006685454993048338,0.0036540696015922515,7.372528181701268,0.043785448820113926,0.17984982586038487,0.4594456250265351,33.96359146957081,174.88932511224058
Tape,83,2,A,Yellow,4,4.002683107210604,6.361268174525946,8.692285026020198,0.19020459869831274,0.6432726492965364,129.4754302733839,4.270420210630887,0.2058711886743221,0.18924875928829105,0.007520270416317503,0.0061433982131136895,0.003092550198168298,7.031005623759,0.044622777698764354,0.18146159214235874,0.43808405639921283,33.065106012541875,172.07149547935072
Tape,84,1,A,Yellow,1,0.5981450299045835,1.361364461897329,1.3066415208101794,0.016997620129702382,1.4037874029830104,44.35750973147181,14.417777601710736,0.5285979485188186,0.0798395787621771,0.0028275586239240205,0.02836718196440408,0.022296218909708634,1.955009845603176,0.10180080861780443,0.00374242088526408,596.7346651025379,112.99894910641386,0.2944062010495353
Tape,84,1,A,Yellow,2,0.6000981339609549,1.4425622456241238,1.2294995207297272,0.02641458377094915,1.3437560821186942,45.84255903578325,15.161964888550889,0.5557163023450384,0.07434142899632187,0.0018546396621266416,0.014323376908599887,0.020677892033840125,1.887287843259725,0.1074551221114198,0.002096779260250995,590.0513362478714,114.9411278888884,0.29181725850192874
Tape,84,1,A,Yellow,3,0.601954625567382,1.541976384756909,1.2912642976456097,0.029433404514653476,1.2980054050175371,47.00700936513721,15.371793531004881,0.5524451587082927,0.07854873427956036,0.001783396354963961,0.013739299343119448,0.020206415033413277,1.9886889910023906,0.10899943116058415,0.0025548418898606916,591.2002250100863,115.11796682803087,0.29251124084056396
Tape,84,1,A,Yellow,4,0.5949700878838723,1.5789981732021618,1.2031591767013008,0.02225870936484545,1.1478006825113427,47.07433339121015,15.97613205579649,0.6260439072003442,0.07777871466263687,0.001970763475739905,0.01443744937397031,0.0208085644440807,2.0445793536908448,0.11307171766832384,0.0013922803954758947,610.3986994902467,118.59947202468175,0.29887237437813086
Tape,84,2,A,Yellow,1,0.5964087678209963,1.383055113627504,1.1717663298835101,0.010627869006323423,1.080728584753974,41.27055488885851,16.909911065299845,0.5274899778825702,0.08021081744444433,0.0015633723627538753,0.013832066681119994,0.02232332609283125,1.811801954311696,0.11278819592750003,0.004530643681420178,551.8566538379952,114.67749881637879,0.2749697338496304
Tape,84,2,A,Yellow,2,0.5896325900969446,1.2005151615842469,1.1827727757162738,0.02330594056160682,1.0355035941553075,37.91491960512115,16.141769551223522,0.4365209065592829,0.0568785633414239,0.0014284775205088696,0.013672125750434925,0.020829566076597212,1.6481849113811775,0.10299341967188078,0.002243108151193562,536.1784999724393,106.82816857644166,0.2583879802715803
Tape,84,2,A,Yellow,3,0.5894667959291259,1.3015879449023142,1.1366427343250505,0.021573830955755578,1.200916897923494,40.072561933204824,16.30232575041489,0.45040600303502715,0.06174081208057109,0.001473020715803527,0.014506882304312624,0.022348251011056433,1.7151651110567665,0.1008855178927398,0.002438455132265897,562.4765308477051,112.34786761822338,0.2740873867502099
Tape,84,2,A,Yellow,4,0.6678626652718999,1.3883734360390136,1.4129805097140133,0.02331021847736962,1.4714090996470273,40.74468704252512,16.68143093441127,0.46670762233182084,0.06379440705199037,0.0016924875464445121,0.015605762420988883,0.021266042907782706,1.8156609722338268,0.10906867199538707,0.0021738789826787346,601.6603596152257,117.22896995129803,0.28830924884546405
Tape,85,1,A,Yellow,1,0.35405481059790833,1.1176430014458485,0.8440773511746236,0.03073386478252776,0.609139970160416,38.522652186457314,10.426568278347263,0.35963891468093423,0.06413475730365835,0.0013847978369664767,0.014778809294079936,0.02602121897824334,1.5714002877227047,0.08103361892429942,0.0018267856913541968,587.9654189969731,111.2098819260376,0.3538593081475162
Tape,85,1,A,Yellow,2,0.25532742446398926,0.9690786681895109,0.6496040035584721,0.01983721607820167,0.42089067164293265,35.60375668001289,8.830060939219774,0.3521676790161855,0.060573742234194344,0.001517703882085012,0.013316228933575834,0.020250783312408715,1.494765207914316,0.06480196404243356,0.0017981640903074099,500.733000224831,97.07648090564521,0.3059726083388119
Tape,85,1,A,Yellow,3,0.2450234197793071,0.9323728122380611,0.6160783150335816,0.019790991167805444,0.40114737972323755,33.49472377197806,9.24679650842262,0.3434532518953202,0.05838168147672168,0.0014062805879829162,0.014709490006530362,0.019680903623611124,1.4325516597496333,0.06615946817831625,0.0042622974429457295,510.97510015724185,96.28654828183541,0.30772663272795475
Tape,85,1,A,Yellow,4,0.3657149620286336,0.9239373748870621,0.9149117615750583,0.011860415744041612,0.5496332613319715,37.521336051251645,15.12279020608375,0.4024264930308556,0.06049121488775229,0.0011960556831037848,0.018573729884908435,0.021960731743904307,1.4887082500841953,0.10947907130185212,0.0020738944442471527,576.4043108348001,117.66139936247362,0.3866385526637282
Tape,85,2,A,Yellow,1,0.4366225950383057,1.2580127746346792,1.0699642606320363,0.023179928885192203,0.7321878256754206,49.62818322898451,15.21387655501198,0.4463628558509729,0.08414920910237883,0.0018588139533459156,0.018497474550443555,0.020523405672711038,2.1141956655015113,0.10014413173641105,0.0017441903569573374,672.7228068994425,136.07938100757886,0.372937745163899
Tape,85,2,A,Yellow,2,0.42739491256839834,1.595210225041599,0.9576669189173975,0.02652767962596006,0.7491098011751547,49.74509819181298,14.5033695181415,0.4492740285651154,0.0798656386422395,0.0018801100953818762,0.016962524536190855,0.02046893832933526,2.028213766743345,0.09573812622283077,0.0021825086718436503,666.7186349902724,134.52211078802702,0.3756880527564372
Tape,85,2,A,Yellow,3,0.40737550959281,1.2101311776707313,0.9631140154099969,0.019986062675084543,0.6753879583212038,47.370539335757144,13.780843737745656,0.40311096831541343,0.07615493311546606,0.001566088213948284,0.017701627455196177,0.019515460531617124,1.9200522783539804,0.09375290862841118,0.001635129007169505,671.5945807522398,133.77783864597762,0.37427907941382144
Tape,85,2,A,Yellow,4,0.40067215069375206,1.13877456080255,0.9145325012718396,0.018860028222879868,0.6316572924593843,43.90615919100213,13.014052255528243,0.44748060764552217,0.07264622576024858,0.0014764974129993728,0.017246382053101854,0.01915439258927861,1.8891659473994762,0.08681517743754921,0.0017717848639381359,665.0371722791872,127.98329395427707,0.3654827283997646
Tape,86,1,A,Yellow,1,2.2524856083270843,0.2461703157742586,162.94844106198386,3.351522903592984,1.9400623965906416,6.49573037520944,15.312100825971102,0.07460264267758081,0.120633843948487,0.010036440827597633,0.03146113880986371,0.008309730435086288,0.4565524756645483,0.07925734585996422,0.014149051225592678,448.1462575321835,92.6138538010728,0.08740896429004988
Tape,86,1,A,Yellow,2,2.1592253810555193,0.2181869558830883,160.97598138748472,3.29554689100957,1.9573064456889644,7.181406088772401,16.602503642117355,0.08884835929295719,0.11852140419903104,0.010671202772611585,0.02935765984956633,0.006498754744863505,0.41256755070395323,0.08385167679983033,0.014504818481636893,448.937927113444,92.79607594903803,0.0911237911240963
Tape,86,1,A,Yellow,3,2.241414937970652,0.21604833690035266,164.4409545195153,3.5019729205932255,2.00019956424067,6.769646193682028,18.05717481095155,0.0843365517352403,0.12377729371659049,0.010670978984016886,0.03127486616060074,0.006209404100083242,0.4650804274619943,0.08204490444943104,0.014757521135554593,449.53992067984274,93.23192783008953,0.08909605581270831
Tape,86,1,A,Yellow,4,2.3012490105545753,0.22077009230524983,163.72627398889657,3.4172977347504854,2.037100346663559,6.754690025889822,18.388062334304202,0.07484072681800732,0.12197641264654951,0.010305487885705174,0.030638243865247314,0.005863222174282113,0.46386986151726833,0.0817359998671483,0.014848048630471435,438.6793546763547,91.79523642358967,0.08631453862466433
Tape,86,2,A,Yellow,1,2.710016539921629,0.24792767090677717,193.27697406407847,4.2194443327420155,2.362480054282221,7.575105307123664,16.232208025426498,0.08450010720353475,0.13279823312148878,0.011218426145614979,0.030522768484400387,0.008093218009909482,0.488507998981337,0.082200242181114,0.014396821026142766,505.3491381043995,100.52761047887533,0.09096123655501266
Tape,86,2,A,Yellow,2,2.660998380425143,0.27469572903244416,180.4936425986592,3.750767904880529,2.3741012732040168,7.883619088299222,16.481559415809,0.09150279720889322,0.1287983575625435,0.01029598372000612,0.029757907006482117,0.0065486701195604045,0.4809594096803377,0.08389917184110214,0.014031869256654506,509.52586905792384,100.35645501682764,0.0889632550405148
Tape,86,2,A,Yellow,3,2.6095817960555476,0.25669920326380535,184.73789956406992,4.272603496567765,2.44633466036272,7.480235485070622,17.019883275118186,0.08365559817809641,0.13833218064512115,0.012001428023000986,0.03500855199792287,0.006084868396351563,0.4836172256830321,0.07988490281164762,0.014604999419576206,486.0442325941658,100.16864916585871,0.08523747108109977
Tape,86,2,A,Yellow,4,2.5101089463696566,0.22149406169264804,180.22294027484074,3.956254737015186,2.1896119392233153,7.84286338273732,17.073282744428486,0.10496446028325519,0.1284005550155926,0.010323602780595105,0.033381482664982816,0.006355557679272351,0.4801901598303946,0.07726757606853778,0.01548494788232837,508.9287488346275,100.35860810327141,0.07991374211072583
Tape,87,1,A,Yellow,1,1.0015680165010847,13.607634588619892,85.04344079340243,0.10025073760353347,1.1149660792934002,33.15242602005096,5.51838930455157,0.9621688159162228,0.1007227592016683,0.0036176547804226767,0.01800983921419807,0.023859930540028162,5.226255805616169,0.0023271954386079796,0.003517337152727305,457.47899980758,0.101049545624033,0.12390938302846125
Tape,87,1,A,Yellow,2,1.0571248576798593,13.97783336562492,86.97787787573357,0.09630691894966659,1.2202579761239025,34.61716454006033,6.14235448467132,1.029811875151539,0.1020920649941451,0.0035390031733835013,0.020508092224229862,0.021616854939114763,5.220137764918535,0.002235516827814671,0.002978342112601365,443.7185885035733,0.14102783119524556,0.12263900659623109
Tape,87,1,A,Yellow,3,1.2753950839359636,13.081835787088071,81.54550853689969,0.0972363027785331,1.0289820207978322,32.16512798147504,5.859303774145086,0.9126186001240209,0.10007083964301736,0.003656690615146941,0.036624139958642034,0.019662963703959875,4.788008856782425,0.0022461177453190467,0.0026248340340901317,419.79059146972304,0.09234309696019338,0.12098002109886721
Tape,87,1,A,Yellow,4,0.843975965358443,11.834222748938474,73.67807169789057,0.08544873824829488,0.9506320283792967,27.080932255958672,5.137691069589309,0.7741936005702641,0.08187445447023846,0.0030739748703752768,0.01676403068477816,0.017611516523117588,4.151071808312995,0.001986487769925391,0.0027977798617019162,394.683858406499,0.0832976781914795,0.10960947449744947
Tape,87,2,A,Yellow,1,0.9160115739846932,12.638385266917549,78.67171767770996,0.09230030566327267,1.0147435478874751,27.772201559841175,4.82496614903963,0.7829132021260184,0.08427258207279399,0.0031630897650485896,0.012912962131058319,0.024403489770245177,4.164633114026033,0.0018383291173503043,0.003480713100989813,385.422429345998,0.10384466149060367,0.09518989425692692
Tape,87,2,A,Yellow,2,1.0481292000443834,13.657590369193752,84.93001049075404,0.09236336569490257,1.0930406076300205,31.714062914444465,5.910091691533444,0.9470723807981244,0.08769103889935317,0.003250760968224661,0.017655078602691943,0.020410793968608676,4.868792322947386,0.0019832670249890355,0.002599327133540962,405.7212963842133,0.10256068822569135,0.10207746430591118
Tape,87,2,A,Yellow,3,0.8897824325746556,12.40322674023731,76.80607726686489,0.0841857457011594,1.0087057840166673,28.775150269265694,5.498018864450927,0.8427881426106802,0.07743046838214065,0.0029716903297643837,0.015558650815214636,0.018138915127097584,4.486760728604093,0.0017131024345415251,0.0030111275525817023,360.55035618035987,0.07544701628214502,0.09600682869512164
Tape,87,2,A,Yellow,4,0.8494042975932015,11.958415143217431,74.26471723876811,0.08116789242715192,0.9721309773957686,27.50413594224814,5.44961595578687,0.789608393631335,0.07462351791547923,0.002945186450677328,0.025582685738364735,0.016871081825573044,3.9832083495775397,0.0025129633183112398,0.0032400625854956634,340.3989598620357,0.07237179275654644,0.08535704644588105
Tubing,01,1,A,Grey,1,28.6930694641415,0.28303866517059506,14.657803102036514,0.49089661828219683,0.888096395547498,20.897679989780915,5.13771298894884,0.5288775837820969,0.09661873835883227,0.003598267642147889,0.007768299605025405,0.008322108717168833,2.4476420458991526,0.03694645334467401,0.003649902570938041,0.475972998097931,0.0743648850558816,0.012106311800467255
Tubing,01,1,A,Grey,2,19.230719260273357,0.3236432454612755,14.144011655608951,0.42644270350725316,1.0781418532706335,20.922747435217214,5.44373651630135,0.5610149495971183,0.09727552559049583,0.0037513121092469246,0.009558167610196592,0.006625974010706069,2.195189722839773,0.03691016967047847,0.0042949372439917135,0.2857461703097762,0.06343397284274038,0.013680946451771233
Tubing,01,1,A,Grey,3,22.065371506313596,0.3008897553952543,13.200143969743527,0.36783918221598977,1.0432115189746343,18.683859402382044,4.232458506424457,0.544169190408591,0.0984529253865215,0.008256464858438752,0.012844993939808645,0.006398098802654555,1.9435977940232854,0.032290968361650824,0.004358063401507492,0.2963425806236897,0.07531386631927026,0.03528080873822442
Tubing,01,1,A,Grey,4,20.25806483373772,0.2814597420730913,10.911542147953236,0.38010043757757694,1.3263576676888813,17.851812056673758,3.8489858547739195,0.44757740171276916,0.08585535249474874,0.0060560842033111125,0.060587802463293414,0.011197823218412799,1.823911987014842,0.0276310854904492,0.007025775611400834,0.4932611723603639,0.11022392388516962,0.026286783558661497
Tubing,01,2,A,Grey,1,29.57670284965795,0.2998781816969989,18.530516838022688,0.5506630499257936,0.5792158946288399,21.764636097726306,4.533649114443583,0.602137072454324,0.0915973380537324,0.002685396799808935,0.005462773516399433,0.00505744148375067,2.4075685639316053,0.029857597523885303,0.0036063881504162,0.13692806978615732,0.04112669640089132,0.00984955120514521
Tubing,01,2,A,Grey,2,33.202751862006416,0.4386455051954436,17.98990039507905,0.5962964022239547,0.6401275379922916,22.436044875857576,4.3119089647720825,0.5711892199926571,0.08787108031981306,0.004061774875019674,0.006291698169682404,0.0038524370250865893,2.397678158721133,0.028551370143861776,0.0036380832666732077,0.11193641605757253,0.051368234156886246,0.011444020469109027
Tubing,01,2,A,Grey,3,31.516503624031778,0.27850686333747365,16.48358035795744,0.5040439679886726,1.4012597505793984,22.83684008979874,4.74878157629631,0.5641206909000938,0.12754357654921655,0.006171181296407381,0.008626673063660769,0.005001630303351297,2.456657689244755,0.03245212037720531,0.005789212719061883,0.11006473039386733,0.0612960684080232,0.014498709861201685
Tubing,01,2,A,Grey,4,30.198403776828798,0.3439062557752921,17.352615619786008,0.5580801798274558,1.0880419177126974,23.456836342118258,4.881773309418575,0.5567011004342866,0.11480410722753431,0.0073406476100447045,0.008474220005722788,0.003404923313356058,2.5274620961550687,0.031925299977558504,0.0049767964368059615,0.10728782630158697,0.05410346076800243,0.017221803725619204
Tubing,02,1,A,Yellow,1,19.63130009855794,0.17913850950172897,16.789137221706383,0.41913574264844994,0.5175183992355847,16.87599200723133,4.764013932498699,0.45018939577023476,0.04827001317482828,0.004894609168724188,0.004984646448069142,0.008519266539216816,2.45824858885002,0.0023642650419087364,0.004901287355150134,0.8385922872508597,0.05919071384654946,0.08146313931869736
Tubing,02,1,A,Yellow,2,25.915816791198242,0.1971429918565842,16.927190776389185,0.43335686565216136,0.4616691803228249,16.08618745866559,6.270640678367923,0.4797430689066484,0.048940776879216726,0.003058718147822297,0.004973521962380885,0.005902721145808128,2.6300268138638483,0.002307331071906434,0.004928092376895179,0.4662963163084729,0.05678068822769167,0.12594041056088853
Tubing,02,1,A,Yellow,3,15.903055625564205,0.1900886529484594,13.966258935700033,0.34287125440814864,0.4994751969037256,17.869808847072765,5.819960243854477,0.4766472588624234,0.049733525883565236,0.003922761924561206,0.00446282017763517,0.0023973460603057576,2.5464698165868533,0.0025148045568821756,0.0037306646728628443,0.26896004676373475,0.05405948332470034,0.12793854133946214
Tubing,02,1,A,Yellow,4,12.833763480001773,0.1839141040722454,13.524173834395288,0.5326991910207352,0.4573826537114553,16.94145719370278,5.185598275272784,0.40799959002326397,0.050714209942158354,0.003148842291656961,0.004622612823848043,0.0030514705980666692,2.3666739923851043,0.0020798360729938604,0.003758049672385792,0.20735482533344035,0.04607573021125208,0.11234589851588136
Tubing,02,2,A,Yellow,1,7.6221163654468835,0.12868271314505078,12.92898163295674,0.5986188494016567,0.3451940304817176,9.158820938009288,2.1708393979114957,0.20435422173364093,0.03192772655525461,0.00368779531208832,0.004558602946942853,0.00698028100981872,0.7197043145126517,0.0009284789242199402,0.0018428111398364022,0.25336963499015075,0.01535806254517219,0.02073047030889721
Tubing,02,2,A,Yellow,2,7.950707380491082,0.12712822540873306,13.88633152558066,0.5517076732975595,0.3598483753947124,8.617960432566639,1.757758651175211,0.19219120760094888,0.029834100535085287,0.0022724143943001125,0.004205380069012883,0.007850984115266652,0.7210925830203168,0.0006679419292325928,0.0015046025347429351,0.18570061023200313,0.014161100469384064,0.017479566572499168
Tubing,02,2,A,Yellow,3,13.779315241948641,0.12872023427174778,11.259748546078855,0.42427745534839534,0.3260846615239554,8.32576175215817,1.9096223641535364,0.1923848833706402,0.029314822186975918,0.0030634958977853745,0.0035587952404654705,0.006530924039810959,0.7058026294385394,0.0011604108431665589,0.001687683978178824,0.17739922027596175,0.013006209298975602,0.025107417931436032
Tubing,02,2,A,Yellow,4,12.12595625739045,0.12643427145055475,13.641195185124147,0.5993262752533036,0.3465127896777077,8.455487751740069,1.8710156485993183,0.19345392619669236,0.030627207101248017,0.004360889594797927,0.0035170655356247986,0.007735467917231959,0.8242974026815078,0.0009210689944372641,0.0017434957181206218,0.19327465317725576,0.013352225029852362,0.01881465785308663
Tubing,03,1,A,Yellow,1,27.25000328375928,0.2019958535027395,15.552903467712966,0.5812850098239765,0.8891768844845609,14.791317156716103,4.7900034835749405,0.3997011201659183,0.05220018789737564,0.0033787565544829323,0.017510946993668966,0.020198395885892582,2.1987854668447078,0.003876244357978189,0.008836161772138843,1.2943692533597673,0.11014238941852006,0.0345575202663483
