Repository: mirjamdebruin/polymer-profiling

Python code for chemical profiling of polymers with LA-ICP-MS.

Background
This work is accompanying a manuscript on 'Evaluating the strength of evidence of elemental profiling of polymers with LA-ICP-MS.'

Summary
In the analysis elemental LA-ICP-MS data was assessed. The aim was to compare several data pre-processing and statistical methods to improve classification and comparison of polymer evidence materials of forensic relevance. 
Four datasets of tapes, electrical wires, tubing, and Jerry cans with 220 forensically relevant polymer objects originating from 175 sources in total (n=8) were analyzed by LA-ICP-MS.

File: data/Data_Polymers_C.csv (part 11 of 16)
Polymer,Source,Day2,Batch,Color,N,Na23,Mg25,Al27,Si29,K39,Ca44,Ti47,Mn55,Fe57,Ni60,Cu63,As75,Sr88,Nb93,Sn118,Sb121,Ba138,Pb208
Tubing,03,1,A,Yellow,2,22.888822564620185,0.1734072200272658,16.522106224511283,0.445306165549914,0.668345068642812,15.58752762175252,3.9048849436867465,0.4305564047962548,0.05143133412194308,0.0037576404054850995,0.00971787540536868,0.006623974143361193,2.290942019880391,0.0014836658276460612,0.0037340278099864165,0.37229991458057154,0.08115684078758674,0.019811904928527274
Tubing,03,1,A,Yellow,3,22.794377742172088,0.18665165370909625,13.796879749847006,0.42548136084603244,0.5444083353768111,15.826348493062083,4.251284919056181,0.39062466009429964,0.048383789206074806,0.0037417655593018494,0.00800047670573316,0.005780058230670067,2.2944047941551644,0.0015272046324338203,0.004488297277066184,0.29055486429944816,0.07910070518752763,0.013724103670828445
Tubing,03,1,A,Yellow,4,26.988225141261836,0.1960504098283767,18.66402537795257,0.3760780297426061,0.8588228300803905,16.453960879577316,4.764845533832984,0.48902786145680044,0.049786166786203505,0.00354555306238839,0.010920218039496707,0.0061035278979145,2.3292489892862287,0.0017823625048324812,0.004360606078088758,0.23769549251256802,0.0954338504464436,0.017810762748910396
Tubing,03,2,A,Yellow,1,18.1454143583715,0.1495731059580161,17.540600899605035,0.5899818785977027,0.6354761622986532,12.517466103074698,3.219567750526849,0.26572567619707693,0.04103638289069325,0.0028711926907659838,0.010180134823744458,0.01275377452509908,1.301369147116857,0.0025416880474468727,0.0021793996250855075,0.3921834696418599,0.06963021029626752,0.019067931985312373
Tubing,03,2,A,Yellow,2,14.8583243285962,0.1537311544631277,15.482786052100982,0.6877206487570032,0.5204111432728056,12.120401931378249,3.386259288745923,0.2914699568013751,0.04743767995174948,0.004734797088364063,0.008868373425278799,0.007643653127836949,1.3107059190860992,0.0011963647006612789,0.002455142874533058,0.2526750676237037,0.041879574990513306,0.005652276945650292
Tubing,03,2,A,Yellow,3,16.013053767624516,0.14850549405908198,14.2590616753877,0.6299964584398657,0.7018262215973431,12.033845453645261,3.212176698566038,0.2653498976475396,0.03892214639858112,0.0036200565090093147,0.00990357943231186,0.006652012325463078,1.0881923910453362,0.0015858983523353697,0.002170804935356761,0.23246594838965215,0.040161314648140004,0.005429267876183595
Tubing,03,2,A,Yellow,4,14.670039177477493,0.1539697002076564,16.747417048840042,0.7506850538357065,0.6461555260703282,11.955115597708486,3.435454853401919,0.2522406467494293,0.04551548948931017,0.004200126731175424,0.018192070475435727,0.004962038167510917,1.1177190258334904,0.0016676870963840595,0.0031990439223980255,0.23109358538340588,0.04745063397886126,0.006556291175729375
Tubing,04,1,A,Grey,1,15.397581745036288,0.23863679754026146,15.146138664345315,0.3846897935517734,1.725318064630255,20.83343861136889,4.884340611394842,0.5850531628489634,0.08981514806307779,0.0036296575798954304,0.029172559717121516,0.014071921009037876,3.510025380248737,0.06130564827085195,0.015467929187257062,1.0109821867491222,8.247367993001927,0.4114192088149609
Tubing,04,1,A,Grey,2,17.15523109197179,0.24998471001396333,13.800816179725535,0.34861921139741825,1.938527850128637,22.490986816942517,5.53831966877264,0.6536342493706735,0.10201260303754274,0.0050841913001320686,0.0403310692846686,0.00789890566156625,3.68251575806619,0.0682800006575554,0.018114619871785816,0.7219104122467767,8.12352678809734,0.38304207025083076
Tubing,04,1,A,Grey,3,20.92565470926293,0.25121415804553426,14.283186485314676,0.39950005186070253,2.2618981790671397,22.886095546874042,5.913582377158107,0.6482593725888018,0.10592635026649914,0.005921325601629904,0.04022652808121996,0.005558237429384918,3.7935797666160442,0.0717219006343334,0.019269898648737252,0.7137165676368527,6.416522220007018,0.40200564410354417
Tubing,04,1,A,Grey,4,17.911374449690207,0.2662143905134815,16.166051497520773,0.41367887704494466,2.2789870247042194,22.1991247898558,6.020439826067015,0.6298008062654609,0.11374721671486307,0.005402469392515975,0.04618058610531711,0.00510580024115538,3.596425480845798,0.07240954192865096,0.018246556978006857,0.6537898523779361,5.414548392046096,0.44574119822562
Tubing,04,2,A,Grey,1,15.225724491363762,0.2278598389096163,17.317525348605766,0.7422332296951698,1.8845261349948272,20.867397211929838,5.8568776631754265,0.5659920058281519,0.15092343962665017,0.007920627221809265,0.06223030310297768,0.011878250231556524,2.5539084191931902,0.05838515997372188,0.0189929454943121,0.5361691913172183,4.927384266925569,0.1458439631386195
Tubing,04,2,A,Grey,2,19.743117189827476,0.23595844264888532,17.751794270012514,0.7354900248996349,2.2208473777068343,21.306441996916238,5.6786773399112525,0.5893911431124713,0.13301440567580666,0.006810457492196566,0.048192313907087024,0.01005358810182003,2.50158331720237,0.04871312972761561,0.012170721734144357,0.366126004694354,3.516067731554179,0.1356939249080146
Tubing,04,2,A,Grey,3,17.44636004411884,0.22674875395751873,15.524591196410242,0.7031142570643488,2.151415048976005,20.73337275349624,5.642479641345881,0.48923345783193467,0.11374767936412514,0.008397982401759265,0.05749473995878953,0.008536909807854976,2.215667422549206,0.04887054580577159,0.009053066516433039,0.3568157191086528,3.2944801667517267,0.11401561729195776
Tubing,04,2,A,Grey,4,15.15938531681044,0.2207728991503829,14.629437381680274,0.6133004703017887,1.7466452700822674,20.88214278106207,5.586487822358581,0.4718932359461207,0.09777580860092,0.006845105453828064,0.04204220668983571,0.010036780744469852,2.262647354434832,0.04811961216820691,0.013746780762331033,0.32203436439198296,4.564338001845593,0.1059728685569853
Tubing,05,1,A,Grey,1,12.898787307060163,0.21836548987241694,10.489808612538834,0.4461092133568662,1.9968382139965992,22.70064197038376,5.286006626711425,0.7336382345851936,0.2082048271994821,0.008400857454307749,0.03599735302672843,0.019047582334534168,3.313500520942787,0.11114855495951398,0.03459026170020043,1.0498375389373944,7.031415793942433,0.29970814903828896
Tubing,05,1,A,Grey,2,17.433786506273076,0.23496606018933366,11.244450125851468,0.4176564558021818,2.861925670305349,24.57117380342742,5.578499195706243,0.7162378915751613,0.16607246805301723,0.011436790880801026,0.2204799415050753,0.006676541433565377,3.7718772682867536,0.1227373585486337,0.09657663247176863,0.7671462980581113,6.33705846978909,0.29391865077130175
Tubing,05,1,A,Grey,3,14.634332408439061,0.2292328783343948,11.613059073554101,0.5661821925669728,2.5593334359577486,25.448769287047426,6.079018273494103,0.7755943308258232,0.1566226565747936,0.01027574354296651,0.07241811205235854,0.005377491140467723,4.09028637283989,0.13474149913902,0.07948890151402828,0.7460549827724902,6.25088941587821,0.2744198319149313
Tubing,05,1,A,Grey,4,12.460284340271135,0.22718143673373686,12.341837570518631,0.5267245177403048,1.9581785536265177,27.00362494357336,6.275400920122332,0.8353683866483833,0.1375910001333432,0.008301537034662939,0.04559430969890673,0.0047163926869713615,4.042559762259241,0.12995322576587875,0.041348594672463365,0.7278980083634223,7.562484914639562,0.18262741696498985
Tubing,05,2,A,Grey,1,15.502176700916932,0.24411983552332062,14.613665760651436,0.7728424481334152,3.359145794920027,24.086667613221874,5.125744292346767,0.8841010369926179,0.3806741959943068,0.015257542076557199,0.16691099629529557,0.010977905709131913,2.888497570887986,0.08988883130820592,0.11420930101029986,0.5344163790792924,3.3453738410719325,0.24320495568361103
Tubing,05,2,A,Grey,2,12.305005908814959,0.20556489664812858,12.282183366131086,0.645882889185687,2.4149683372022013,21.800374959156727,4.940852756543018,0.6763992470133742,0.21919721198691539,0.012501412983059807,0.10605919181958465,0.008606267281152592,2.527255152279527,0.08493431562280036,0.08097409300549298,0.3899543295017809,3.9574120927069774,0.1351120256694532
Tubing,05,2,A,Grey,3,9.261302279616654,0.16629093682174992,9.183622123775196,0.5232761999572384,1.8116006095688295,16.85037641859986,4.270759432927352,0.46884740195780505,0.13860244387344506,0.008054636842064221,0.051831683481453394,0.00612413620878551,1.899302312787597,0.07391114452689693,0.038908891415621205,0.3689006583167871,5.040307503687422,0.07019105637881483
Tubing,05,2,A,Grey,4,6.4284061916510415,0.1773370657647726,8.45234023671064,0.4301370419946763,2.257010413083064,15.83077634479476,4.334519595297862,0.44422303409619346,0.13277317480906717,0.017627236514249828,0.1202104507898974,0.007209403186904532,1.8138137585594627,0.06712503273075719,0.09030457467712015,0.35496790368690606,2.343780439570274,0.0803642598224275
Tubing,06,1,A,Yellow,1,20.658409418278318,0.21410788700577177,15.020867538159091,0.34907909261598413,1.2671702518175667,23.215360405536412,5.293925644892556,0.709783291306918,0.08971759751780077,0.004418911483518201,0.023281544033999745,0.01967005422425867,3.5343748165236737,0.12196907763252242,0.015249497584487803,0.9582937784951173,0.3962299862946262,0.0875943199854046
Tubing,06,1,A,Yellow,2,19.485100054507416,0.21937617153284406,15.55336933380702,0.36893111817603536,1.1125634886814,24.95721419252614,5.8679925780915845,0.7156089630680953,0.08979901361165779,0.004464743340487528,0.020179641487641932,0.0070040278421500965,4.008634921441965,0.1390224448185426,0.006165251874970491,0.7426762509787038,0.10856413723936646,0.07599750447971836
Tubing,06,1,A,Yellow,3,18.640561834253294,0.2173951820787023,14.909650176493873,0.4324910725846975,1.2399610587876668,26.644257997579807,6.622632106217809,0.7711780219406169,0.08644529778982903,0.0037110187292774665,0.020852457191456137,0.007542576447052334,3.811019733602344,0.15248655700911978,0.0069720020509891935,0.7628629245237988,0.10823916555058521,0.08358855219121228
Tubing,06,1,A,Yellow,4,16.412072376120665,0.21904465553712305,13.206995432297754,0.36383079328917833,1.995972373618228,23.03590995767077,6.102580088597646,0.7924633023541003,0.09951636301931845,0.005740841069713851,0.027171851887229946,0.006369543647941297,3.7981777395989944,0.14547207754719046,0.013321645455889378,0.7607587893435751,0.16760338517715237,0.11937677329057539
Tubing,06,2,A,Yellow,1,4.48784563691271,0.12504886772456197,5.608463941159196,0.32267492172973794,0.7178474145205711,9.727796652079673,4.282984806134411,0.25751618449891034,0.04681916151991461,0.0031325399839741567,0.014736240281849788,0.03410894755401399,1.2441655854532463,0.0798218532631984,0.006402795416518443,0.45077165348262016,0.9491605440387718,0.0441879497983681
Tubing,06,2,A,Yellow,2,7.020071739016995,0.11628477597772795,6.0058379144505185,0.16679996329689525,0.8432723043732258,11.912493557488698,4.802941405435297,0.26534175636894786,0.05072602949850509,0.002919144395017791,0.012947880419800158,0.01402388634342148,1.1609556955430784,0.08670367058735347,0.0029062663524975414,0.3956579928239575,0.09482738759785794,0.02718253231165967
Tubing,06,2,A,Yellow,3,6.710668635579211,0.13166226061636363,6.118666147508945,0.21087012196836116,1.1679914539272496,11.48172206558438,5.3711264330988975,0.2891287508810446,0.09907275359732282,0.0037978550452020007,0.027559015896885315,0.007755616355159274,1.3957622963184972,0.09211796264612267,0.005744750155953074,0.3449789419299353,0.06861195998652565,0.040372446592069275
Tubing,06,2,A,Yellow,4,6.9482867109166095,0.12302911648563447,6.104780302177021,0.17759210911719006,0.9319113947237402,11.093326433910827,5.722827576559631,0.27104309047234065,0.06836416158699107,0.003885656214936598,0.022463844330593997,0.012565505617925415,1.1928443716087713,0.09195824699404456,0.003139949692908227,0.3127376342834413,0.04386991957300406,0.03013978095369492
Tubing,07,1,A,White,1,0.2048430165420353,0.10625848382053592,0.6419773538079123,0.03764445664191709,0.23902511431414675,1.2148658227776616,1.5432237732204632,0.014458141969027689,0.005986441444011526,0.0009627602469972003,0.002184595635559661,0.009959574406320122,0.21085910002297503,0.04562752170206767,0.002400066897815073,0.15412923447254617,6.508019873272541,0.02714714892962634
Tubing,07,1,A,White,2,0.0828491353149773,0.1349044950826411,0.5375126358789154,0.03952642098349957,0.19664628260464165,1.0335708782391466,1.6489796532389869,0.00546044380866565,0.0051653305852806235,0.001003472711384676,0.0025119219458111146,0.0054035227022321015,0.20173534230719714,0.05092766970551312,0.0018134057074532535,0.12149996948758067,7.077146905519329,0.026701479567883032
Tubing,07,1,A,White,3,0.0851030382483735,0.11852223170467469,0.5714154511462958,0.037667013528278864,0.19465058269905575,1.1500660881158038,1.6729139224459144,0.004845808877070117,0.004835485778443463,0.0009503998429138711,0.0026209508538260237,0.00520095666732852,0.21793934762088166,0.05090586397287262,0.002422175309357263,0.11299635745650768,8.923116333843078,0.023480792202080353
Tubing,07,1,A,White,4,0.08744447139811584,0.10705793231501064,0.5958672203077222,0.04634229014834107,0.1870283127951103,1.2241527179951177,1.798060975848653,0.0045195969824665585,0.004791703183662059,0.0007871257932546138,0.0019870844557686963,0.005517661188672218,0.23412126753856408,0.05420330721519703,0.0020628614844499316,0.1156147106297216,8.932930887912567,0.20025907864123116
Tubing,07,2,A,White,1,0.1690716413432922,0.10524954533040079,0.6770084807513372,0.05608313461799721,0.3197619227682283,1.3530593441650969,1.8240428439603422,0.011178298755712506,0.006460026677984651,0.0012439149911915388,0.004322523718400217,0.008664108353817713,0.19396519844886795,0.04319514903463454,0.0015388163073210615,0.11014060183652091,5.507021796266116,0.016418973356756867
Tubing,07,2,A,White,2,0.08164836156121817,0.17002494310774358,0.572839118925136,0.0467538797733033,0.2566864053432856,1.1507988177592137,1.8711806030026175,0.004545957061787088,0.005994078032032531,0.0011942316136393987,0.0027421649290125727,0.005716471201436522,0.16660701912227638,0.045994711034761174,0.0012107475489398104,0.08082350396264266,6.24201809637645,0.015930921042688315
Tubing,07,2,A,White,3,0.08449072875869974,0.1333559040592374,0.6224335333604758,0.05553989763412842,0.24385674910264254,1.1973226781995607,1.753787524721031,0.005175874181349441,0.005489532485845172,0.0010164687039652786,0.002478842771235723,0.0061911478362965434,0.21935914518681895,0.04383713244723613,0.0011477178204279638,0.07001060949367044,5.748525062845882,0.010322951905807249
Tubing,07,2,A,White,4,0.21142303104727247,0.13303389162744053,0.7907714719768292,0.06203168110739263,0.6521423990350479,1.154951407072279,1.7556872000951786,0.010800708376609661,0.011474034675287285,0.0027587176931306943,0.005763764068329491,0.006499454666101927,0.269678317891442,0.041867429733134315,0.002565317464922405,0.06260573942103478,6.387113756071388,0.02249459720556044
Tubing,08,1,A,Grey,1,12.48265877128398,0.23388874489665554,10.601567517974066,0.3111404252331266,1.8489072885349556,20.57169391757828,4.374348965092548,0.49012500302942336,0.07170985697758506,0.00430118609217285,0.021923178664846516,0.0039524651431478135,3.002084729966964,0.03815944904009515,0.008962389715405122,0.2638929402672391,6.817733001752385,0.4215420229290699
Tubing,08,1,A,Grey,2,20.09873190698261,0.21599612707248195,11.607845284179923,0.28130006302784627,2.149089268762779,22.791841121626884,4.268859577584748,0.5317253414179501,0.06828259418971752,0.005443778731990887,0.024141411125876748,0.005364330891153989,3.244915045583843,0.022631937354223836,0.009625398884859348,0.2559416851936673,4.633253562636599,0.2919200284199548
Tubing,08,1,A,Grey,3,15.680226073649926,0.19579856876429805,10.124734832661712,0.23440482522930886,1.802457302843937,20.917789478786815,4.209769858937988,0.5064165183511363,0.06954351135867556,0.00502496082030643,0.016445063468331144,0.002651781284619222,3.376300041180875,0.018421610724564042,0.010695131266639568,0.2261684915634218,4.819155410702012,0.26944117222604824
Tubing,08,1,A,Grey,4,11.719518676324164,0.18151665049482318,9.606843665536985,0.2599930083857181,1.3212755086451986,20.609139406689795,4.314565606390477,0.45136131378643773,0.0637585699313718,0.004805523942489393,0.014203698471690077,0.0034841351306577556,3.028717572067421,0.021030514560782823,0.006810479143430487,0.21184762907302657,3.2636468105676837,0.22204349965432263
Tubing,08,2,A,Grey,1,10.131542363751098,0.17531979844999462,9.256071623939308,0.345675495964508,1.375592871683765,18.170538050406616,4.525601285938743,0.39676341899186895,0.06457178509910662,0.006925223181692773,0.012820074398410087,0.007970595709456628,2.2780676090839727,0.015749403719104788,0.008215209896454766,0.19864521790689588,2.4180974827932875,0.47331825740378336
Tubing,08,2,A,Grey,2,14.465587980174224,0.17830952462047955,12.81905828902727,0.2617792739604794,1.0979995573249304,20.73142806560177,3.488596533325534,0.47060428488887535,0.066759896334462,0.007817008235590988,0.022191537168841147,0.0050186021588945594,2.7096634980847747,0.012526120171454557,0.005806924524684801,0.2193031678109331,2.2702782262397236,0.1777747465345451
Tubing,08,2,A,Grey,3,12.5368896873244,0.18133375355212863,10.468560516028104,0.4470077938830356,1.5094320417426228,19.410719971560468,3.4331009606682015,0.44494438324168467,0.07495423134306255,0.01034685536221963,0.1561104169765675,0.0023391238075590173,2.5146709199529744,0.012323838000766262,0.008248514590923106,0.20028356589182644,2.0584280796825207,0.13495219900360933
Tubing,08,2,A,Grey,4,13.557713856357262,0.17141848335410184,11.227221460786643,0.30543238593626654,1.8174402561460763,19.28478581925965,3.8804051993482678,0.4534485094988748,0.0689371080190007,0.006452756781801444,0.028091566372557036,0.004241352114776035,2.3504685343858713,0.013753505928600949,0.007490378709974837,0.19981787931915326,1.7916563291748435,0.13849750437121947
Tubing,09,1,A,Yellow,1,1.1756306145590432,0.04559790860007051,0.644939022006638,0.1714133211274935,1.0233113960704914,7.534187710590306,0.006631211225373514,0.22632034129884548,0.03267016773208506,0.0033355172095270104,0.01016386172857602,0.010735528771357711,1.1307595672766477,0.0007203436157807206,0.0054875706639687626,0.1660875031927691,0.03619888728063572,643.5317064928088
Tubing,09,1,A,Yellow,2,1.70892578796708,0.04608352634843941,0.8445580290561946,0.1883097393971673,1.7196015287973192,7.618806795228795,0.010214952314368338,0.20803422340000283,0.04018521857085304,0.0038221018431169014,0.014844161804601309,0.011132028892215345,1.245850629978272,0.0005972089012699224,0.007850587276079419,0.20236072337337915,0.05879508258021271,671.8652887847743
Tubing,09,1,A,Yellow,3,1.1643596320238605,0.04631131290746372,0.7965640146809961,0.12365442610928232,1.205242047504673,8.382203875347535,0.0069309113852541295,0.24039230429429803,0.037012947512653764,0.0040963817597132815,0.01298709519714857,0.011929160311305392,1.2248476474969532,0.0006751536649857735,0.0074609150906807834,0.20802910431590343,0.056508440235248286,672.1663566855497
Tubing,09,1,A,Yellow,4,1.1438132007353452,0.04644848851189989,0.7589381622742327,0.11001589327806288,1.207522813592994,8.179143828108362,0.009030244238702523,0.2201925776779277,0.039634798036171426,0.005004702545707572,0.015544001696454873,0.012017819799302807,1.258992452725172,0.000581843569138392,0.007345576577580613,0.2030237924413157,0.05532725178537083,672.0894551615775
Tubing,09,2,A,Yellow,1,1.3767773434189206,0.05015617326275111,0.8274488430692105,0.21950190652299484,1.733510731168477,8.77860353594957,0.007705874186443888,0.22700365036598838,0.03779901249666358,0.004081577472149229,0.025570177158409407,0.008275687551024927,1.206446585915053,0.0005541751835057457,0.006483197906603777,0.14060254698396574,0.03415588072284492,507.37575334668446
Tubing,09,2,A,Yellow,2,1.4191283498566085,0.049861026255433566,0.9358471210592599,0.27019184025440907,1.5959706692971347,9.434815728864017,0.012568824075564831,0.243929752827039,0.042989778122910265,0.005057045449698459,0.023070324947401383,0.010380316892154403,1.2139199988371219,0.0006106716109070221,0.00725501686662689,0.1772090211220376,0.0450380644136864,507.71941610424835
Tubing,09,2,A,Yellow,3,1.6616604813014397,0.05494778472419925,1.036113142818748,0.22276804592031108,1.8488322305881433,9.199341577159647,0.016907918131476622,0.2410917822301052,0.048107075601422904,0.004195683357012651,0.03406766423055229,0.011736199096018996,1.0650327092952039,0.0005901568850761549,0.0083618561544546,0.1668366517221588,0.047493794616497415,499.761370835412
Tubing,09,2,A,Yellow,4,1.2931299342445444,0.04695876298187863,0.9548092120003626,0.2607344780288859,1.4819073389228967,7.835104625898019,0.006214243897411454,0.2055301836625175,0.04056286313778874,0.005063392727956777,0.01860720447747991,0.01232614384740828,1.1971997461968813,0.0005211114262211185,0.006821300982858395,0.172899520306389,0.03976552637168991,472.5398832858031
Tubing,10,1,A,Grey,1,22.787474487722243,0.1955970710309241,17.15414379337002,0.3704340351466751,1.0875214863084728,28.636104479709033,3.768324111959811,0.9426537416914686,0.08249276492472832,0.0033849860704178412,0.0076790419680973785,0.011442097360972502,4.2686076405189235,0.08916331212067356,0.0029827016929907285,0.20522770298109402,3.162779571929032,0.20997517238924335
Tubing,10,1,A,Grey,2,21.163818779800284,0.20028352032342425,16.72268172373011,0.4186545509260914,1.2052628917818187,29.749022441366552,4.262228750419823,0.8770501945402664,0.08553525007362921,0.0034296999549215976,0.008095830784304392,0.008925450832367279,4.303903783005829,0.09875882669207553,0.0035767289691180223,0.12226475850391967,4.456428575782381,0.21268289399872264
Tubing,10,1,A,Grey,3,20.745310319998666,0.19303598778981332,16.189865818132823,0.42514577418087907,1.1866725511762712,29.345369988265464,4.32460428642827,0.9338464989763334,0.08503321396359403,0.0035313175432426015,0.00940072274014288,0.00979359085721871,4.333008456244612,0.10506639084228202,0.0038202260703836914,0.147336967552119,4.211867837608321,0.20481490222091828
Tubing,10,1,A,Grey,4,20.46294163200855,0.19809606045032865,16.364597207968774,0.5184112864837418,1.2854644935396966,29.05017072368775,4.616241966206268,0.8533148004838678,0.09282773438360052,0.0057075150156330285,0.007918097740172537,0.008520874578181755,4.376676282274514,0.1087584499844987,0.0037711807807591356,0.1303022573672899,3.1357275837627077,0.23532160402647367
Tubing,10,2,A,Grey,1,27.17369892567604,0.20035256395460477,17.064298243225533,0.666714808614006,1.277495462912353,29.431081280261438,3.7890452186385946,0.91527874871647,0.09676160498379399,0.003976765439091861,0.00991918051421249,0.009039150271430374,4.030317170917272,0.07684051117250454,0.003373810673308584,0.1469037326790862,2.7276214415217446,0.18076432444942303
Tubing,10,2,A,Grey,2,22.71800196574311,0.207598861026029,16.534106014331673,0.4866433112840606,1.2975182568292685,29.63694428000934,3.6676164323771316,0.9092280386037439,0.09846173278840081,0.004764358851110868,0.010370414726185224,0.006663981246924684,3.9427043533258272,0.07505672506376959,0.0025696013094404628,0.14606861081304534,3.054095936515293,0.16680975076634996
Tubing,10,2,A,Grey,3,26.859600023699322,0.1910282131986836,17.646423816856696,0.4726952139102901,1.4186128788267283,29.695410453771185,3.5166569635684346,0.9267399084335222,0.10007682573370351,0.004209993428036609,0.014345669701352865,0.006128427546790662,4.124119078892754,0.07220341153780856,0.002055309417869041,0.11080990080762806,2.645748398974127,0.1591074873114987
Tubing,10,2,A,Grey,4,19.595095099183926,0.20530261460878443,19.531780592105513,0.4671437436583445,1.2779688339221065,29.213468255324287,3.616764474615451,0.9638147206979594,0.08983323933587102,0.004347179261126799,0.010381329789152858,0.00624520227915849,4.140026121840012,0.07324472187021187,0.002121555747901737,0.10055301094401924,2.1665077726117885,0.18053718914402778
Tubing,11,1,A,Grey,1,29.403029616316488,0.20746418150510035,19.06660424042228,0.43972101961279,1.2604633233100164,30.294358266371617,4.767471730966871,0.7714261468734451,0.08215750272110126,0.003991618745528688,0.00828583349946999,0.015003346442355495,4.127264861284908,0.0018971986104123406,0.004724443957935116,0.46573625981658057,0.30378773597757014,0.20467885170580513
Tubing,11,1,A,Grey,2,24.180706353944807,0.20496567849261008,18.376523038849665,0.46419158997180643,1.2847607087690516,29.31054727776215,5.038157960032582,0.7769658121515991,0.09064658646015664,0.005302204315498379,0.008477244679434191,0.006955249690851212,4.359554130257522,0.001142629334169808,0.003302797660984035,0.1440176242190962,0.3319041892080207,0.1677165375287175
Tubing,11,1,A,Grey,3,28.92831570939202,0.20750176177327112,19.75554894203943,0.3994056758996099,1.2725102088493943,29.289204281285727,5.428441748574102,0.7711291075696156,0.0850928476806086,0.00423488461070552,0.020382294741959798,0.007724310855944425,3.9941053842054663,0.0010699805333197275,0.0034145907988911146,0.11133521839605955,0.24610449655632316,0.20977074020116362
Tubing,11,1,A,Grey,4,23.50080669064473,0.20317045496637057,18.110350815393208,0.4118756785214385,1.3129466087264776,30.12458749675036,5.808250991398891,0.8253566270791867,0.08338312189851442,0.004164572938410262,0.009511553872278197,0.00698012134594327,4.121315205731787,0.0010088379715337183,0.0030430203688558135,0.0873214186585783,0.3264314308464139,0.18804378718310605
Tubing,11,2,A,Grey,1,22.8186505808922,0.2087610739752827,18.460211913022828,0.44864215800208673,1.3081198488392154,30.59531448890632,4.589124525836142,0.8858143668833023,0.09045650922122742,0.005003619113252098,0.007326016886652883,0.006843275210583422,4.32061192318979,0.0007697908078392761,0.0018174858200474238,0.05808145784996151,0.1510599868186816,0.14424384775478577
Tubing,11,2,A,Grey,2,24.690453845503097,0.2179637464249205,17.485288458231224,0.4530870294816378,1.8109416813824661,32.21591420800622,4.682755351819792,0.8772016262508707,0.09976333799079998,0.00619725768171156,0.02004056558961226,0.007387573170243305,4.253646826424722,0.0009791161716696686,0.0031457743857062517,0.08578697385773941,0.18614602988190548,0.16744923428786324
Tubing,11,2,A,Grey,3,25.59772473293253,0.21085759860000322,20.99145615208844,0.5354825762656233,1.6817920545198215,29.96652725586383,4.48765744674203,0.7844704018281479,0.09637632137473781,0.009047534325968396,0.049103115421203596,0.007377821688430348,4.047867115210886,0.002051665050090591,0.0038434820281785286,0.10256424909883206,0.26807984396509166,0.1980847597352784
Tubing,11,2,A,Grey,4,21.72311091715212,0.2124225181990948,19.010707750065208,0.5340679338441675,1.333413443220121,31.037795507859478,4.3087242416667415,0.8300231772142583,0.09375897284761084,0.009430096551529174,0.2971614597358098,0.008415101576311097,4.131536156493141,0.004485077295906789,0.0031865332597635567,0.13203614446490744,0.2526374677207573,0.19008181174513789
Tubing,12,1,A,Yellow,1,7.393932597358196,0.14613161926815918,4.2468764916677175,0.16598553515684536,0.8592920515701409,20.959638480888415,2.7681027538885954,0.6094261448908928,0.05721683525304095,0.0020583499975840498,0.008836044201297537,0.015043647184048676,2.639068690384784,0.0024292911357572775,0.003247535055100921,0.37796595201275995,0.14899853432918975,13.829800111995052
Tubing,12,1,A,Yellow,2,5.859453077821525,0.1533674015051641,6.2126855867551365,0.1375276270531672,0.8082787233849663,20.68139711295263,2.7303229758804615,0.5728089191391037,0.05723100580765396,0.002964005964229683,0.008848685886671858,0.00900081756273395,2.694737742385594,0.002467909894536595,0.002988940391988965,0.3981370510148947,0.17278375841424748,13.672258151633773
Tubing,12,1,A,Yellow,3,3.8546929848613347,0.15989325969601556,5.128341526418267,0.15465637387655862,0.8766359629377873,21.00012683132076,3.1688357462218417,0.6041354782035493,0.060861039156526506,0.0022401955621799505,0.01619078532868359,0.008920603091593466,2.740541834635186,0.0026754563704869476,0.0026404563291161334,0.3513726651056836,0.19808738321983044,14.141407110863355
Tubing,12,1,A,Yellow,4,7.4125122058541955,0.14410793808497577,6.70979482832986,0.15360637997310628,0.7717535637098922,22.110036694556445,3.2397140056151366,0.581491338883795,0.058123107868344674,0.003247881589703183,0.010096552471356561,0.00878783603364204,2.773141321211689,0.00224794301345086,0.0030406331229385288,0.30894030045504167,0.15217206716213058,14.321167902640958
Tubing,12,2,A,Yellow,1,6.895035583000198,0.15399408194984535,5.164311177292113,0.18310507691899927,0.9195726239817293,22.933285042151454,2.811802887460668,0.6082589047296554,0.06459723421377254,0.002763447689502783,0.008669316600652836,0.009801728458720438,2.840941367812219,0.0021258249281066216,0.0020419686464352256,0.47251310737395225,0.14712612962314006,14.889612163307108
Tubing,12,2,A,Yellow,2,7.730930786638009,0.15753982020542945,7.24387112102177,0.17333185357832892,0.9608619364973321,21.840267083438373,3.1223831571333642,0.6455046164322659,0.06637921715520743,0.0020676218299837536,0.011478198820866252,0.00794308636214159,2.773643328589786,0.0021906916947683056,0.0024165942051406226,0.48314935228743755,0.09866295076284502,14.97528208530795
Tubing,12,2,A,Yellow,3,8.852268410934427,0.1650239100701135,8.078644712397182,0.2406931936250853,0.9985720144381891,24.05518784774325,3.051938994789213,0.6142455848066241,0.06756422587500828,0.0027606747095601093,0.016486653701457965,0.005715645707708238,2.769532872090036,0.002229441100791551,0.0016353804261898695,0.5115810807526227,0.19011758185233926,14.089769719336449
Tubing,12,2,A,Yellow,4,6.643168680473199,0.16657863771934187,7.57572951282639,0.10076028103734266,0.9613184236676446,23.160840963177783,2.9851106806714753,0.6332757260427481,0.06529609057837857,0.005301710868527512,0.011819456953282216,0.0049553187541012435,2.7546611910731182,0.002117644287752106,0.0015290985494444804,0.5131514277353298,0.12979043626638312,14.193527600240671
Tubing,13,1,A,White,1,6.5482372392701755,0.9825686109510016,16.627992775811226,0.31376688078621695,1.6317600611909653,136.40408035795073,53.2124263978405,0.30002842182907663,0.2042379671823829,0.008631845572785728,0.023302660918819943,0.01388068049566986,5.065886780654198,0.0010831281574808175,0.03431226404403301,0.15749514723552516,0.06431041182896473,315.7210210965735
Tubing,13,1,A,White,2,6.7396328038792745,1.027519962307904,17.17316247745397,0.3718934015123924,1.0996640674721552,140.8053291746941,56.29345295575827,0.30049473756245504,0.19941721148955874,0.008334071207959756,0.02398959188581199,0.010197834988828319,5.273951955753091,0.0007237492745911927,0.037537136842872444,0.10582795144853523,0.06070483427927208,315.9074369875341
Tubing,13,1,A,White,3,7.8462436020220006,1.0412128976795763,17.642666109362374,0.3493820169715722,2.2052973403284355,143.2942212939165,54.773954965857804,0.3089384252742007,0.21835980120598059,0.010250484364730434,0.030776076818391146,0.009070062082962191,5.367802928583487,0.0012510190974907068,0.037918860914776795,0.09148951913027749,0.07161330932697203,324.060183154614
Tubing,13,1,A,White,4,6.9303821193998445,1.0831033155680052,17.595712471074222,0.34996852254123856,1.057290664275656,142.78387154096006,55.15574206483142,0.30324415364426055,0.22677427619479998,0.01084483808842946,0.024563334542845695,0.008834738104037768,5.212391598381347,0.0007317153490356516,0.03650624862747178,0.09537912084045437,0.06343978488355824,314.0454259364481
Tubing,13,2,A,White,1,8.893105836002354,1.0310798245466122,15.737667590154171,0.3577156530163397,1.09127621945146,128.41005323202387,41.05240359400732,0.2819229001999591,0.22227838148751614,0.010202568509816889,0.02221048511280546,0.015568109820000842,4.909477562870518,0.0008319427755035773,0.036339368692147066,0.4771486049519621,0.05830781162765952,340.1270698113156
Tubing,13,2,A,White,2,7.865006001619076,0.9814570764163231,13.61798606017253,0.30154674843283885,1.2476690105739998,135.7012440412039,36.23280546318466,0.2814604498187996,0.20756763211636786,0.007915872416193698,0.022293704609980956,0.012242623457675498,4.9621500436059,0.0007133962776518225,0.03259788818582627,0.43376714731161803,0.05086554044390888,332.04316956424054
Tubing,13,2,A,White,3,9.207863951632385,0.979802630997958,14.611227852158455,0.3891782513446975,1.853304055528301,131.65817096008934,38.94873105371545,0.292147480303026,0.22249280234969807,0.008060944709089524,0.03246193620518581,0.012321246295163311,5.14260753042685,0.002044928478735671,0.03483984917703081,0.35920268423426693,0.06363108605886031,324.8267839615263
Tubing,13,2,A,White,4,9.22677585892936,1.0132577218158336,14.357743974374163,0.324880887705762,1.1269172209943754,133.7765951298138,38.85536027731207,0.31306765784409857,0.22320261072400643,0.00792418264013661,0.026271076453042472,0.013631644447046818,4.832449135428631,0.0019273241412144867,0.03474667101428271,0.3031057691331465,0.05923631439791776,319.84709636940397
Tubing,14,1,A,Grey,1,3.0280303582229804,0.1253723810138576,2.7291720967126087,0.04473104011943145,0.5652217512029334,21.51577753139461,4.233269005391162,0.23147432449877084,0.04895600980263231,0.003280426704450855,0.0331036510394568,1e-06,2.426407783780171,0.002567247023137798,0.0007519146241352543,0.1271564130249598,0.0283208060692719,0.03305071950881925
Tubing,14,1,A,Grey,2,3.63870188143486,0.1958985431090713,3.1794276299405464,0.06597713911100343,0.9425323820800089,27.26132088340839,5.333421359563338,0.38011130808149163,0.062217875483688415,0.005580572977651383,0.050690348934940656,0.0004145035027664454,4.002085644331219,0.003670151564785266,0.002590488620742926,0.12457899292016032,0.04746281544528008,0.04401396654117145
Tubing,14,1,A,Grey,3,4.314597489186708,0.18996023315910449,5.73347943107497,0.08405035554005282,1.6020825924739737,27.02340754390958,7.919839873389913,0.37900153807899034,0.061551178014728314,0.004722040602316966,0.060594863960857635,0.004069455489165564,3.690505349435314,0.004855950110473536,0.003666661244156042,0.10310211817793082,0.06364741856223852,0.04895783612777502
Tubing,14,1,A,Grey,4,3.919064189419112,0.1676293217577014,4.292513817842367,0.06740768757860183,1.0522200164997617,25.738470537488535,8.358433973323486,0.3209236404992811,0.0572850607160017,0.004379098398418285,0.04938324445747469,0.003992681876295273,3.6006420544240503,0.005117603822706865,0.004023440458560871,0.10935992881142559,0.052777681010540346,0.04332630178600987
Tubing,14,2,A,Grey,1,9.254273409021897,0.19094879759089403,8.40566405585043,0.31835094124770513,0.715617525083822,24.62264674550082,5.605274163990926,0.38285238110211417,0.06109547264752194,0.003209506418777209,0.010993058164792164,0.004921183671367161,3.74410617422036,0.003627243501521518,0.0030985026765438153,0.073402150199724,0.042634964233705594,0.02615862460760538
Tubing,14,2,A,Grey,2,13.939281321117987,0.22382795600091565,11.459500929611853,0.3076874734938411,1.0933053828229797,29.03732499209699,6.916667554885401,0.4033183826545309,0.0731537241140934,0.004238309186460016,0.017207463577254244,0.0047515733548846185,4.442787296429834,0.004281242572137202,0.0033386991845023493,0.08230413613795588,0.050898148249008936,0.03762517632397679
Tubing,14,2,A,Grey,3,14.81973501316641,0.22615822563048843,9.772280553229326,0.3136159341623157,0.8177156883158627,29.785441610932686,7.610399265622286,0.4448641062250214,0.07284350582567833,0.003334912358652878,0.013907324362109922,0.00526870578332075,4.616656603886401,0.004681918106001129,0.0029461598123464872,0.07907273259188129,0.05189512521683397,0.031072898435186066
Tubing,14,2,A,Grey,4,11.92154982749915,0.2185065371422205,10.427862478262306,0.3974233360261065,1.0044830881125681,32.00805394252706,7.6626628187986645,0.45083424174527503,0.07882112418823026,0.003947093798843922,0.012660043074149788,0.00462795676786228,4.62877864421584,0.004356685708892825,0.0025566417912873058,0.07655378097757974,0.05942470676182073,0.03292206952061203
Tubing,15,1,A,Grey,1,10.785844387657193,0.18923973207240907,10.974496855574063,0.29706556556895153,0.8304081112368639,26.90555073425409,7.618568503181574,0.4103104292472445,0.06160273981972696,0.0030629138300546114,0.016237392177857413,0.012975900395222383,4.219396943458152,0.004754180025557547,0.007232726094423841,0.5312994936900335,0.05851902878411126,0.04250327037617668
Tubing,15,1,A,Grey,2,9.960036371459765,0.17454709976259775,11.092445622182785,0.24306074735080266,0.9099689048117565,25.09914815862166,8.187075085614529,0.40177738665761487,0.0630662275175375,0.0035041934857901014,0.01657022569717758,0.007244004889220662,4.363145098779468,0.004188745984117824,0.006091408426056915,0.40654829847908197,0.05809481649713675,0.04719527920934958
Tubing,15,1,A,Grey,3,11.660443729480575,0.1785972791346411,9.632057020144558,0.19055003423167216,0.8968951226861317,24.900678078370653,8.654470997886435,0.379201108558729,0.05720991767876574,0.0030116403357739437,0.01850411446896233,0.0053699096119568775,3.918322074677059,0.005190339364563249,0.0034141534408976253,0.3256394189182703,0.05001975989772192,0.043814775892733304
Tubing,15,1,A,Grey,4,12.438147701451848,0.16435399241385493,7.5796075668820535,0.24804244382912163,0.9001382385196772,24.08561650515946,8.757273334536064,0.37012277946559813,0.06171670193377737,0.003062403792078873,0.014505439157780317,0.00402915090017847,3.640694030446809,0.0041654515491902095,0.004187571257824264,0.258905096243337,0.05735206870998152,0.04226615480153383
Tubing,15,2,A,Grey,1,14.605712710692769,0.2059244481263902,9.247169456561222,0.2786687765267151,0.7457185526908099,26.437413324414127,6.336355497676893,0.42733725466391315,0.06557317829686536,0.002541675394136144,0.009652935208922112,0.005735417973056361,3.965794911398531,0.0032128942366055676,0.004569213955344036,0.082996178491398,0.04693500646841581,0.037940588151095786
Tubing,15,2,A,Grey,2,15.89054903089418,0.2144138205209378,10.244425384203318,0.27897376255952616,1.094561108409024,30.051156581882694,7.158769322939912,0.4963930795138164,0.07399057074146394,0.0032364161722009573,0.009877395518189315,0.004823746538342613,4.423208486688069,0.0035208809064657216,0.004143474547607368,0.07558643436953556,0.05107611411506439,0.04170853772644822
Tubing,15,2,A,Grey,3,13.210799734162055,0.20257828751174173,11.094235736312482,0.29957690140955234,1.0316233633589056,28.383314929019637,7.346126907222295,0.41301758136558736,0.06941433604535087,0.00278145794813376,0.009662126906956362,0.005378189755573781,4.420319594776919,0.0037019408775802697,0.0036569876287169366,0.07322138057139164,0.047774801548989776,0.039466421337843074
Tubing,15,2,A,Grey,4,13.5362004024055,0.20380905532640167,9.772788161392292,0.27205571509787546,0.8680378607417096,26.975795156120864,7.53028726137111,0.42142314516115165,0.0683333281695678,0.002775472572945691,0.009091161018260087,0.005414935930369834,3.926756939773998,0.0035393424772751122,0.0030476969785776954,0.08053066528735839,0.049069133887341125,0.03693877615831334
Tubing,16,1,A,White,1,19.308718500240868,0.5549616504811957,19.4199124781608,0.40940256916253226,1.0059497645695408,22.92763973817644,60.0629555074527,0.3280818342252003,0.053671181294462404,0.0052030181268665375,0.11394188425851533,0.06750467387624863,3.6229956823053753,0.06661622151113182,0.02526827360435138,1.6360526955955461,0.07842174339592055,0.052674403993012306
Tubing,16,1,A,White,2,14.502497671760402,0.6026800487223479,21.37127043680088,0.34253924368993777,1.019726917815471,23.539494883835168,66.2467650077456,0.35560863031978723,0.05530771187695771,0.005687047901479441,0.1417122396078365,0.011362274240360333,3.571166403678914,0.061563705857953115,0.023191752586071295,0.4029159290832079,0.06570325028062515,0.033558842992500365
Tubing,16,1,A,White,3,11.627441866021238,0.5076520487559703,18.153326729713715,0.3306811840407506,1.1371038452971354,20.802581780977846,59.66241581586688,0.2966047773195688,0.05186970354334242,0.004963302936115259,0.11676227447957786,0.00792406796720282,3.296992894515198,0.055765360569615126,0.020806732480075973,0.3039943279509397,0.05106551323013009,0.033527735679985765
