Repository: mirjamdebruin/polymer-profiling

Python code for chemical profiling of polymers with LA-ICP-MS.

Background
This work is accompanying a manuscript on 'Evaluating the strength of evidence of elemental profiling of polymers with LA-ICP-MS.'

Summary
In the analysis elemental LA-ICP-MS data was assessed. The aim was to compare several data pre-processing and statistical methods to improve classification and comparison of polymer evidence materials of forensic relevance. 
Four datasets of tapes, electrical wires, tubing, and Jerry cans with 220 forensically relevant polymer objects originating from 175 sources in total (n=8) were analyzed by LA-ICP-MS.

File: data/Data_Polymers_C.csv (part 13 of 16)
Polymer,Source,Day2,Batch,Color,N,Na23,Mg25,Al27,Si29,K39,Ca44,Ti47,Mn55,Fe57,Ni60,Cu63,As75,Sr88,Nb93,Sn118,Sb121,Ba138,Pb208
Tubing,29,2,A,Yellow,1,32.88448407254072,0.1674796037850524,17.068538762426893,0.49316595195664487,0.5428632839490677,16.255816368929963,4.258589806888381,0.4158520332711244,0.04967425929749783,0.003992148991604025,0.004593776216172424,0.005551431783650188,1.946208334691925,0.01006093207462538,0.0047985352421493835,0.13136706958583813,0.043560021465307935,0.006802552619344438
Tubing,29,2,A,Yellow,2,32.087954513897316,0.17019698756042018,18.209454813810563,0.3828424442711818,0.5144809594404418,17.232949184905262,4.584885034396257,0.4139574704627491,0.05089461205537401,0.0033816682484687152,0.004442518559493983,0.005979117377789083,2.137749875015461,0.009323761061239786,0.0037925057800214422,0.14280596338230853,0.047538549758483005,0.004907394812871248
Tubing,29,2,A,Yellow,3,32.666657349915916,0.17733152109468991,21.805956142177862,0.5657539243662214,0.5484252201153035,17.104319521731778,4.730110562173339,0.49289929339025645,0.05121253381097588,0.005000301736529592,0.014428144513422735,0.005396753403984197,2.2399071356293807,0.010306588207749134,0.004664663380436678,0.1561077002073687,0.05033710033861052,0.008722147197873982
Tubing,29,2,A,Yellow,4,31.61677095031258,0.17357390608851356,18.94220463811258,0.5263318321129263,0.5981226699345946,16.383969921372234,4.867570715089568,0.4371292837383836,0.05205940469117478,0.0036230721817119573,0.005378630620702734,0.005245651637153432,2.139416315698381,0.010976986917098235,0.0048839364074466885,0.16288808399099494,0.05227376694337642,0.009532417890504706
Tubing,30,1,A,Yellow,1,28.82103470726469,0.17410530170166155,19.82900074879152,0.46898269726753905,0.6823309908331779,17.34013210829964,4.182533171903044,0.5279984069783448,0.058603361317894544,0.002308207993725523,0.006851237310021421,0.013257547505085135,2.534585826220501,0.017091830103931126,0.010147815022404715,0.6460078455403616,0.05885557221662834,0.01837466334540707
Tubing,30,1,A,Yellow,2,36.64084631134892,0.1994788633670408,21.29270860307938,0.5551199063671416,0.6194801757076509,21.141902198173305,4.899763210667626,0.5846031409327915,0.06349545344024261,0.0031244767161514096,0.005926925160118845,0.007993342011844914,2.5259552735956654,0.016654652077514313,0.006675774558378326,0.3430668986505367,0.05822318238652161,0.010958452395873388
Tubing,30,1,A,Yellow,3,32.5872254054733,0.1955059251730022,18.209467975088156,0.5339110926670549,0.5817159287835507,18.727501443659975,4.853454729640059,0.6315452809218602,0.07934458071857643,0.0033641639260787656,0.006566882658491426,0.006555742899787089,2.5885478328862557,0.014825266116022855,0.005254347212108536,0.2945309921909636,0.05939929825542602,0.011976848916453583
Tubing,30,1,A,Yellow,4,29.835708986421935,0.1915204066658356,19.086294588870757,0.49391759434432847,0.619686874708231,18.66105111796515,4.757711047182515,0.6049961944744062,0.06287039269219137,0.0028890395859181585,0.006603085187571356,0.006039283151054971,2.571634263454056,0.014276947567959358,0.00480001092223116,0.30045636817702487,0.05013039671991357,0.010322966790286664
Tubing,30,2,A,Yellow,1,29.374430385848154,0.16551262238494435,15.98695195016021,0.4685275154154208,0.6885636463798778,15.659698538136288,3.8533094519544644,0.49559359048439516,0.05783664004713922,0.0019960658895756917,0.003973760174898538,0.004061673941872604,2.0780288434498484,0.011729711455826432,0.005057686788804303,0.1623402044852316,0.04545300174113964,0.005499008970217471
Tubing,30,2,A,Yellow,2,29.69337431532113,0.1717271262133231,20.49186131083431,0.5256096948635499,0.578034870272172,17.148957458639384,4.428274073291987,0.517974719401492,0.05254304181465457,0.0026547321153613315,0.004152699344494583,0.006078400093733368,2.25979122035432,0.013317825375031301,0.004701123649313798,0.16746380826119786,0.04028129584430948,0.005373008402771541
Tubing,30,2,A,Yellow,3,28.906049434506052,0.16920751607045967,18.646866148785012,0.5209593636005185,0.5704176895139301,16.81971757594312,4.59837790058329,0.46954356981552364,0.05441236541812998,0.0019237450328709474,0.004413645932348867,0.006196215124682702,2.1986395913679937,0.013483304553875116,0.004255716575624749,0.14074375777427797,0.04025332926030477,0.0053406085799117264
Tubing,30,2,A,Yellow,4,23.939763936616284,0.1632471316195372,17.412241781118556,0.4782277367554971,0.7005917694280662,16.914468828056346,4.561438721636568,0.4652263162514196,0.05110752589935353,0.0019050095711683887,0.004370494457587487,0.006388650986352504,2.0817489820531274,0.013714272286470973,0.004355710731155295,0.1365165479575222,0.039674364226028706,0.005851898459005359
Tubing,31,1,A,Grey,1,21.151615013114036,0.17415898216093134,14.094805223682444,0.4015780290618212,2.8055867749858514,17.794196309008626,4.661508720107829,0.5021248038352824,0.1487804631531916,0.0034885100351864174,0.011943073342656601,0.0048711870712780615,2.6129363881639356,0.03486134157315061,0.00891819803261995,0.5691521019689516,0.056578618597950645,0.018388781707767723
Tubing,31,1,A,Grey,2,23.336528007672282,0.20260492881847103,15.129362437506694,0.3824829353870131,2.9996906651093096,20.341222215011054,4.908824586177123,0.5618383649475582,0.15801307072894671,0.00395513241296684,0.009635999494962636,0.0030431913349841574,2.6332331773017064,0.03576127924680857,0.010470640006687406,0.40793938872594043,0.0635185486494415,0.009296263705120086
Tubing,31,1,A,Grey,3,23.10722730872044,0.18951251868080654,13.08907800306048,0.39095184734688104,2.824008481314391,18.400148699325324,4.5387719592133084,0.5439767547583633,0.14241718650047414,0.003817089615037946,0.006795911201744119,0.002343026139372631,2.537619619120756,0.03678384175871263,0.007097067411674765,0.3699640850738867,0.055893995075092566,0.007857590132553195
Tubing,31,1,A,Grey,4,24.962815479728647,0.18056459028572833,13.671484514350796,0.42344966254931227,3.08520584503298,18.056291168485515,4.612923352270645,0.5170007870891189,0.17928300227436403,0.0038636198747380034,0.007340070248689891,0.0027756359827821936,2.628073542828318,0.034665700077547025,0.005929449050564311,0.3236978516013276,0.054878313644754234,0.009512213791226121
Tubing,31,2,A,Grey,1,27.764406817669453,0.17637121827235863,17.27216015168598,0.5556505541125917,2.9220745696549697,18.371067593575507,4.1577070806875485,0.46611387768422297,0.12229254237309248,0.0030172613389077667,0.005802068768117442,0.004466467952122493,2.384908726111979,0.02916539828481371,0.006319877827372722,0.2510147600222418,0.05269948795065108,0.007701649199979054
Tubing,31,2,A,Grey,2,26.634792339089987,0.17009265815855767,15.565714675994716,0.4490724867376384,2.9526913004496342,18.421458639967458,4.340592075877231,0.48275829667981635,0.12117798293425844,0.0028739228691385906,0.004925535766770572,0.0032293020131734353,2.5059649356988456,0.028545991432221193,0.005858556088447792,0.2239922561902168,0.045102089481016745,0.007342911701651998
Tubing,31,2,A,Grey,3,21.687607876897037,0.1759578983542446,17.73271424646388,0.37030094343243547,3.2868746934590147,18.87084851235691,4.5678275155451935,0.5089965485433742,0.14314059278954794,0.003490148577386832,0.005824239186336116,0.0036184636760108633,2.439384501704421,0.03083522249173314,0.006620648363962764,0.2125211469768643,0.04701269357525718,0.008327454873872348
Tubing,31,2,A,Grey,4,22.396889438183567,0.18118812283236366,18.390266967796887,0.4041717090976568,2.9148115164393325,17.78428974076932,4.716221499995378,0.513300159938085,0.12937785963570594,0.0035151313020016523,0.0054747926746179214,0.004073226320514891,2.340204662191929,0.03094063561634927,0.005933557592950668,0.19878545010207152,0.053578275436220624,0.00705931068038872
Tubing,32,1,A,Grey,1,25.85420962818633,0.18591323385200562,18.58032831554639,0.5581834390636988,0.8181628912039446,19.58144399122137,4.575057091590698,0.5209163103724229,0.13544858832034248,0.0031980122179689446,0.006873937489164779,0.0055572001094421975,2.495125317958235,0.026981946708281992,0.008134847814134984,0.3773942417769137,0.05795454651842569,0.011790667245762172
Tubing,32,1,A,Grey,2,33.986651884030636,0.19377732543410695,21.592475844119413,0.5817763950010527,0.7587111238059588,21.98890567565945,5.308256189886548,0.5607710427512946,0.1565923717979558,0.0031728315502738877,0.007675157530945804,0.004423972046037976,2.6965473548375165,0.030569632255046653,0.007558770660294525,0.27252149958345756,0.05731899957336015,0.011529741920487509
Tubing,32,1,A,Grey,3,27.650495252946428,0.18192452276295082,18.725339746553875,0.5470717856882991,0.8183760197091887,21.246138609940747,5.1560893081081405,0.5931344803476867,0.13377753894956396,0.003944710271230114,0.008348573424244976,0.003633716952762787,2.536835154278474,0.03064942896286215,0.006385171865655919,0.2653914737794528,0.05189948874653061,0.010360091206458782
Tubing,32,1,A,Grey,4,28.77192354324418,0.1888546063698024,17.869484551580264,0.49183518024212125,0.7255987596865521,19.203753431031025,5.194283946318698,0.5404568674929339,0.1740920809564215,0.0034813225144795807,0.0071747770725783064,0.003002054320736008,2.742895804912231,0.030813004484815658,0.006290213335269927,0.2478060446881218,0.060867607253954466,0.008974470149716625
Tubing,32,2,A,Grey,1,24.367938088483047,0.16053265527995988,16.161978712798184,0.368674397465451,0.855061194737649,17.18961774474241,3.6571403793305572,0.4207177125429702,0.11686977376857142,0.003322319723212036,0.007053617320382495,0.004629136710415225,2.1542337252618147,0.022082494609416702,0.007275180766974371,0.16235854390235607,0.04200798393568426,0.014636073861822996
Tubing,32,2,A,Grey,2,22.081009921100456,0.16399668772173445,12.391432493547448,0.4423182103770467,0.8785105815963478,17.067360628777077,4.060373610985826,0.4270270809145265,0.12230564310129517,0.003074514831684083,0.005944163856086654,0.0034102161974590827,2.035410322845273,0.02483072172682125,0.005971653327447507,0.12438094215592271,0.048755517507741944,0.008573602098293293
Tubing,32,2,A,Grey,3,23.324605231154496,0.16258625394531362,16.44571041097707,0.4020553332596812,0.9003292559024035,16.914622489763147,4.367844020533515,0.409494467978599,0.12226058976270092,0.003226814473430982,0.00569371698780882,0.0043492473538046,2.2546736772512226,0.024168726869436424,0.005659287693827722,0.10574703585839272,0.048461445027011725,0.007491961040193921
Tubing,32,2,A,Grey,4,21.47576501761226,0.1674322494387863,15.681462284407438,0.4249796475745482,1.026203003925639,18.138786676511437,4.475752145995485,0.4607857081204006,0.1198042642791835,0.0050229696630917494,0.0054405298377701245,0.0025450732910783733,2.305800008542102,0.02409415920495231,0.00452925130265531,0.09320924293665918,0.04970997523622047,0.00762209192556265
Tubing,33,1,A,Yellow,1,47.469165154474304,0.032911788520535744,16.443825571149688,0.24287429032448482,2.0132786397549203,0.5900980259219666,62.991754784877955,0.017162467523921886,0.02072735346834875,0.005840454057729417,0.047466155540248404,0.0031820075334652964,0.03908100895675574,0.003721734028770078,92.79350362111093,0.11192961998731969,0.14213904862068819,0.007642616242112274
Tubing,33,1,A,Yellow,2,48.608648848425055,0.03339407423131071,17.240328684386668,0.27637216964808375,2.496664648338028,0.6328054299623849,72.39945576634864,0.01960343682901399,0.019460743512609867,0.005876806219733574,0.04268870918231474,0.00507424931169581,0.03326773485945586,0.004257191260879032,88.34502838512557,0.14003961123193806,0.1133873560836422,0.007779398628380324
Tubing,33,1,A,Yellow,3,47.98153109397713,0.03159468588717399,17.30215536196015,0.28346970128395876,2.256708101807608,0.5997802057060163,69.19379052040038,0.01831369028251795,0.021350334421653974,0.0054317266415689226,0.048503569388333584,0.006173139939733756,0.036367959017003966,0.00402335633843987,86.03537928854605,0.1619634729129624,0.06910678141375634,0.013230911420724053
Tubing,33,1,A,Yellow,4,51.575138411984845,0.032871767309110136,16.843355768509067,0.2829173885438268,2.069165065245153,0.680885249978157,67.4384221947934,0.02000492354833849,0.023525138860083276,0.005529650367159758,0.036989560963699826,0.00690010457317821,0.03688936184687163,0.0038986204256153873,86.01385230781787,0.18679751329043737,0.08281960776742535,0.008901134627479691
Tubing,33,2,A,Yellow,1,45.106746423194224,0.030328021044303332,15.282990342492852,0.23820938650392834,2.0622497530326385,0.529002856878565,56.91114530072402,0.018210043674830572,0.021142794838258188,0.005217427255469508,0.04331968937263822,0.006427714562182284,0.03634504754894749,0.0037009218734397596,91.64769935963784,0.03762032531519161,0.07323082831351095,0.012439530482646342
Tubing,33,2,A,Yellow,2,45.535249547176626,0.03127626363106562,16.543358541208224,0.27665379342242785,1.8977622613918046,0.606434433146835,65.06829514910375,0.018767383298818545,0.0208858452536939,0.0058012868523092415,0.0462421715210903,0.008530752558904368,0.03623019982121311,0.003948111212264096,87.68440015529521,0.05758519545739517,0.09256738943778559,0.011847879437225345
Tubing,33,2,A,Yellow,3,45.987312065288314,0.032882293083559805,16.301690524257598,0.27637128244287795,2.3058707677156933,0.5738285971946949,62.913390396525614,0.017290444519935864,0.01702709515620094,0.0051846745520711165,0.06413508320489723,0.009569028594618662,0.036618207399276154,0.003861922116186802,85.88043790276836,0.07137525713420863,0.08831442294650607,0.009189793031092477
Tubing,33,2,A,Yellow,4,48.979303956846984,0.02639089214728296,15.504810121342414,0.25131914614533374,2.1924372382714505,0.577466681308897,59.3988595948311,0.015920788147844082,0.01745607823457335,0.00550000929198049,0.04076575642935842,0.01086274090624346,0.03244587828001131,0.0035335432986754495,85.07837459576204,0.07813484286258937,0.08451408345890771,0.007960881661483381
Tubing,34,1,A,White,1,0.8237132651861463,0.5392214458636643,2.7845839241275723,0.022791939874262344,0.6425306692440517,20.45680037677441,17.851802139598252,0.05607214875847553,0.048690521082733064,0.004844957668478301,0.018718035917212158,0.0038070739643661345,0.6575624374003256,0.003422360093002783,6.83468140329685,0.45397506835830337,0.1582365046759428,0.004953373656305143
Tubing,34,1,A,White,2,0.9299117460438424,0.5187951973966458,2.869616976736866,0.034380189567299435,0.7870472509148462,21.195748178324067,18.49386010443042,0.05375192997712041,0.05162208248138602,0.005815705723157908,0.02508660012885609,0.0026203370889686987,0.6732409418127322,0.0037033147911680834,6.83761632175514,0.5115692835398108,0.18771134555860194,0.005041411935960248
Tubing,34,1,A,White,3,0.9692719864471773,0.610586844561408,3.0376856516308037,0.038251819280154205,1.0782237057215054,20.922801569349847,18.251435301164435,0.0536394556618679,0.048622155321126126,0.00543010967045714,0.026637850637403617,0.0018986561801601664,0.6913795688922654,0.0035849901094137182,6.5462158417384995,0.4706305147025856,0.20360160528110352,0.0047682000652604474
Tubing,34,1,A,White,4,0.9323079081858187,0.48279768760920194,2.914675838788132,0.03165950810654226,1.0533389640110242,18.957162044857103,18.400378265542678,0.05375243401708158,0.04689536066215096,0.005475412985453501,0.027028133610442564,0.002641278301256741,0.6204847017587567,0.003824830461605162,6.660820992068033,0.46972799376419455,0.21825635031294305,0.004816768728323174
Tubing,34,2,A,White,1,0.9928502291431455,0.5987888994804361,2.832381325551197,0.027086172838179042,0.9216387168776464,20.210194104818353,15.93913797426946,0.051847068388198164,0.060968513580112044,0.0054088277976815325,0.023094223830339513,0.00659633162047989,0.7505333714178519,0.0032908781073531347,6.434737599697346,0.08095817394711523,0.15770852132677837,0.005716866431005558
Tubing,34,2,A,White,2,0.9534331270228696,0.5322261386333492,2.938086164813948,0.035529945696115894,0.9207701104307907,20.645290273486484,17.048229507331705,0.05419654326670802,0.061169081530046784,0.006030647807479455,0.027204771686201282,0.004399329883770561,0.743469210479272,0.0032082396645780357,6.462992883550556,0.08722350544299036,0.2869732642359588,0.00473113330747932
Tubing,34,2,A,White,3,1.0281400071360247,0.5394046074069887,2.984779184241337,0.04143589834327223,1.0522710638296253,20.48443381827908,17.8394160590283,0.05911091604686155,0.06277341218351475,0.005739737537891805,0.03220032621277853,0.002778869620595004,0.7372138943654822,0.00354252687696745,6.138361456236707,0.07367188418026173,0.24463653256467258,0.004738095880905452
Tubing,34,2,A,White,4,1.1094457444672796,0.5596384012368202,2.8973190355032936,0.03813145660890149,1.0025746492272634,21.995396221359098,17.47160424889104,0.055389878640724935,0.06201649298810771,0.005920573628942111,0.022167133523647676,0.002538440434046524,0.7097219764060546,0.0034585208448271072,5.855261910590727,0.07457812893471003,0.24960175523464012,0.004595037541840891
Tubing,35,1,A,White,1,3.7414287320178197,1.2938873073855943,3.145086860743707,0.14730826729549634,3.1679596933850718,83.20074791094488,5.879438165539028,0.33023458194251054,0.24000004064735114,0.0043240476901120675,0.021602545430283962,0.0018715242390900024,3.1767560036929674,0.0009295514958871553,6.322527035451164,0.30538259249492494,0.2670782735428111,0.012154370239144244
Tubing,35,1,A,White,2,3.8356278341863654,1.2102527407804793,3.258288172022703,0.0643822677867767,2.2036788791972755,82.14744166751346,6.2107696538138395,0.319046889198317,0.23369375134437914,0.00334213382560489,0.014354264980577777,0.0021657860988844218,3.1252765226065042,0.001190469675718654,6.127860972868177,0.14786048086571998,0.17352798741536984,0.012095672141308992
Tubing,35,1,A,White,3,3.6828578070328715,1.2147530398168314,3.065387925977026,0.06534076132605271,2.5407462352676826,85.06211245579266,6.287219691384584,0.32465510020621957,0.2072560914287239,0.004071167874481169,0.023667789170734158,0.001442014768542218,3.203320938035649,0.0010037537343132192,6.182451045770884,0.13416782747758677,0.18598824108259904,0.010872847175422095
Tubing,35,1,A,White,4,3.968224870272723,1.2276944849345013,2.915744530051572,0.09268226403251394,2.4999661979958385,84.90787530693882,5.841990667861276,0.2947856676385851,0.211345032980997,0.0039795836171710305,0.014926891823660074,0.0021978731614396944,3.1040908159551197,0.001086675112384689,6.337001889341207,0.12414867797611873,0.20409396365854224,0.01067571202490608
Tubing,35,2,A,White,1,3.281545298338974,1.2247790758844606,3.5015286508324435,0.09124613384664004,2.6508144933971987,80.30211714044299,5.401236108144178,0.2949738830406576,0.25174984170443443,0.004126888111951484,0.010775341861996813,0.0030292306038028904,3.051657820563817,0.0008597635597499833,7.247669757526025,0.019358143543423637,0.12128660124023213,0.011145965145615926
Tubing,35,2,A,White,2,3.41716868555937,1.2849131389063104,3.1957753452962767,0.11029852767128263,2.6529810311528683,79.96920364927516,5.4816576503040615,0.29571671157076657,0.29335483273344487,0.003489331866639925,0.009745793310424715,0.004162502216048184,3.049948947224367,0.0009142809268208169,7.11844670998277,0.025519563633508907,0.15765347736322666,0.010234948040690995
Tubing,35,2,A,White,3,3.73588795846331,1.1494010810954194,3.2453500203032064,0.10272880120379717,2.8812665902936296,81.75818364238144,5.821389762501708,0.29998623492342824,0.2730709091548656,0.004271851113003166,0.010767227151962298,0.003842695590377037,3.0263870181603547,0.001329806866679268,6.729381790333554,0.02733353023121897,0.14111443451640887,0.010939367647231456
Tubing,35,2,A,White,4,3.5410980825951035,1.3025534980276066,2.9235269015349123,0.12883847770700801,2.484332417162367,80.46207777515558,5.906272268363164,0.2914722103339738,0.242540003825145,0.0038129269030779157,0.012399813969136912,0.004251594514224071,3.0581041399188558,0.0011951592702013954,6.604179790638882,0.03234934892232735,0.12687082819438056,0.010235052008217853
Tubing,36,1,A,White,1,0.49097056915620013,0.23635130491809253,1.7826808961942497,0.0028004780591418194,0.4341507324900313,15.505466058488853,13.730460644434762,0.03280242933497453,0.03392503888248578,0.0015652424977536429,0.011978527941943701,0.00844064225172557,0.4741292710239681,0.00248495866203174,7.290769585897171,0.6817709777035784,0.03315330359314537,0.026876050349791396
Tubing,36,1,A,White,2,0.38244517759077173,0.26555176836125294,1.847832030585437,0.015178050224616291,0.3629709013284439,15.321762929167381,13.08726786496481,0.03318599715277826,0.031714299048718086,0.001694256050971054,0.008077846302250734,0.006205966166947925,0.46438230049481705,0.0023448420980924107,7.622588363258089,0.5621272288492264,0.031709850474804964,0.017614983808486757
Tubing,36,1,A,White,3,0.4274273588481349,0.2623194998817235,2.0012361589395398,0.01796459211824582,0.5308176456788247,14.40460350339818,14.174057578341756,0.03402624747599694,0.03327177760688853,0.0015342438606946525,0.007041050581532194,0.00528779074906032,0.4865262479744768,0.0025862319168415125,7.710912541613169,0.46665183742602645,0.029717282744139675,0.0170900392088686
Tubing,36,1,A,White,4,0.45085170120445633,0.24126548406576487,2.0219561324971966,0.023263600361726075,0.5325485891232462,14.638465979136031,14.224804312691651,0.03247507323581451,0.034126169549314495,0.001479803113925334,0.006408266753272567,0.005544373527176559,0.5041083046286723,0.0025781701026314197,8.00833804673012,0.358761397133309,0.027229807596350873,0.016426248280060913
Tubing,36,2,A,White,1,0.5035553751682857,0.329093288572091,1.9162406489754196,0.023488233193404397,0.47650636992324036,15.520754747058424,14.159051357223236,0.03760676358845223,0.04635500147013265,0.0015877236163820197,0.010524633913071431,0.011474884485736605,0.4719283619674479,0.0027984024944406848,8.307960581958303,0.9204371155979765,0.032939720550965175,0.023156287109177647
Tubing,36,2,A,White,2,0.5509559808403335,0.2995965272933944,1.7932632977390799,0.026145977031949586,0.4129013260531866,14.83076871340508,13.427872997375268,0.03457661893919562,0.04382743880111296,0.0019036164036778582,0.006518852417366554,0.005043591491197363,0.4902656058142478,0.002501256201324742,8.448367218183968,0.18586058789374782,0.03420902146475303,0.005462434939621452
Tubing,36,2,A,White,3,1.1906645098108537,0.28211429461215815,2.029312112278011,0.03114981307232385,0.7358569523273708,14.573219673661333,14.036374258711698,0.037906207743515184,0.044943951219080375,0.0024489402925584164,0.01146249630947381,0.004243083458317437,0.5175764724678737,0.002449998358399134,8.219137085473422,0.11781342812972857,0.05117822131194108,0.005024379413264361
Tubing,36,2,A,White,4,0.47789442083778894,0.2525786643277257,1.7751411595038626,0.027860513820063743,0.3631091177223661,14.814833716766955,13.66565793440304,0.03147918155096499,0.04126949600309345,0.0015735881379424208,0.0075348385037583955,0.0027329481306390463,0.5002546667446347,0.0024055119893105735,8.205831401552517,0.06820803451238032,0.0290663700998868,0.003000738290898058
Tubing,37,1,A,Red,1,4.737984622083947,0.10462405370969674,0.21038204137044336,0.47221170912383514,0.4263292008211608,0.8312026964625672,0.14493060116670015,0.01756916915507472,0.002867302738679831,0.00022346655813631708,0.0011167474422503812,0.0036059728422580717,0.08890296694451122,0.0008483247898858649,0.001088810666169411,0.09541154499097206,0.002474107022434068,0.0008951967235333977
Tubing,37,1,A,Red,2,4.794385724328925,0.11032165294088493,0.12734503496160388,0.4931808258519054,0.4264960362339697,0.4921532303058787,0.0642675295174338,0.011318794708469603,0.002871141743484184,0.00020045443336589672,0.0022919137524324293,0.002775492807527585,0.05172709296364621,0.0003988855044333073,0.0017325298030395134,0.3543372293384375,0.0712347374054615,0.0011284620935202948
Tubing,37,1,A,Red,3,4.7133397580932614,0.10972449979474413,0.1113187938982815,0.4963231753163121,0.4162188138885798,0.39412601275095915,0.03704230164647091,0.010626719235383424,0.002078231674866797,0.0003958151340171553,0.0005534604889273723,0.0015476708918047335,0.02742623013178929,0.00025331236247214513,0.0020210751245463496,0.029734249205740665,1e-06,0.0010169149003564505
Tubing,37,1,A,Red,4,4.927033456994386,0.11087745099400595,0.06938206208362166,0.5099576080079546,0.4045821745524964,0.42346724001957403,0.022424950377299992,0.010018532907950758,0.001440237377531444,0.0001626263544171545,0.0008334762966068998,0.001557645385233948,0.024250954167144772,0.00016313331322374337,0.001604595051327863,0.03931533461457242,0.0017070403462705556,0.0008871097617282834
Tubing,37,2,A,Red,1,8.605900018408462,0.13080916937728554,2.1928029393071755,0.4994833871506936,0.5637753111304215,2.6311538028867165,0.4909453852533748,0.06874503843898187,0.011369399358518554,0.0005975711339998104,0.0011060301482761158,0.0025305503488976117,0.31136244730084894,0.0030418953445197463,0.0015311686557570778,0.04212558188320268,0.006498506422911592,0.001568483684157338
Tubing,37,2,A,Red,2,6.671116496058985,0.12829031642295072,2.57725158210553,0.5257764432112333,0.5459001928603684,2.8973083998585425,0.395652768748622,0.04789348285419373,0.010572104349340895,0.0008706099993605676,0.0014076981007641362,0.0018953710952048252,0.26891667995359325,0.0026321697555657516,0.002055854725942476,0.054021251787224375,0.006364444563517814,0.0016531147300441907
Tubing,37,2,A,Red,3,6.027712688303683,0.12218377864690368,1.7940079264759414,0.4701063332955905,0.4738720987055611,2.1714501221412523,0.3198176703408038,0.04804581031046073,0.009762448768069526,0.0005799591607880403,0.0012811838841343104,0.00240290324357476,0.22434249215166094,0.0019657899420916863,0.0021219079992815383,0.05121593011331415,0.005452789067939133,0.001996437337192103
Tubing,37,2,A,Red,4,5.517662988487264,0.11728388733436176,1.095360181626767,0.46880520547880444,0.5016049234762057,2.0871292223674813,0.2602407231943364,0.042138581720090405,0.007767624792549122,0.0005835148176579479,0.0016245710416099867,0.0021133648166356133,0.20959321765417194,0.001727410566396827,0.001734580389839176,0.04962213926012458,0.004501926569510896,0.0018783846398430432
Tubing,38,1,A,Red,1,4.556725365938571,0.09744330086951863,0.01983408916100854,0.44527384695457495,0.26154588677118007,0.07050112555764614,7.431964973802784e-05,0.0028518335515955945,0.0012058802648921292,0.00033581124156993993,0.001131298980203142,0.0019607133346454314,0.00523839029543631,0.00011427906299860706,0.0008277066756916886,0.17008666801958788,0.004258472803822997,0.002169441725204161
Tubing,38,1,A,Red,2,4.577036268342851,0.0957765581910705,0.01581593094531089,0.4353580969592628,0.2228788921085775,0.05995510544142494,0.00027713827099005783,0.0023101703439542174,0.00129499393598202,0.00019618031123786432,0.0013947565572625476,0.0012799934198961208,0.004065040237189436,8.990158571443834e-05,0.0010796251489383682,0.08603258674571504,0.0025169497251730792,0.001996803802124594
Tubing,38,1,A,Red,3,4.423272623765284,0.09672271041054967,0.01697002571919601,0.43639276950781797,0.2526489318695575,0.06450500023952987,0.0002320551795192686,0.0035858933767893655,0.0031675671845931806,0.0029329579685102715,0.0012449700516862477,0.001987194789672058,0.005774559762537856,9.723198582078695e-05,0.000835253927314719,0.06780875332964055,0.005611525852101382,0.002063026301903657
Tubing,38,1,A,Red,4,4.760637765412379,0.10236081268384915,0.020159318966555047,0.4403785768516365,0.23120588179063714,0.0674058402213434,0.00035340894712564597,0.0018916728057912766,0.0015093589996126504,0.00025492270574290664,0.0015848406274908925,0.002674034710395882,0.0053048371427925275,6.858922596127259e-05,0.001122588580466434,0.057080288627469784,0.003311550673540267,0.002046808817574858
Tubing,38,2,A,Red,1,3.1711998362518887,0.08442602514826589,0.01630702162431146,0.6275925619090781,0.2097388430457626,0.05947448125293607,1e-06,0.0033758209224622367,0.0006992409701456187,0.0001332167901076078,0.001712117071629133,0.002802375727684859,0.0033471932755469447,2.293540326250963e-05,0.00017469360823411435,0.041476401442884676,0.0007964908232911328,0.0008848782650411149
Tubing,38,2,A,Red,2,3.0687810624333074,0.08519398638002149,0.00836377134052344,0.6210269120818136,0.18956358286664518,0.05501250703251888,1e-06,0.0030456171075805187,0.0005651949119636988,0.0002487770705141216,0.000865297798841664,0.0021751639412790316,0.002495125514699589,1e-06,0.00035076092812323987,0.03955814270156363,0.000624157086925264,0.0006633663338329364
Tubing,38,2,A,Red,3,2.8279628962768495,0.0945768228978702,0.02213820735764244,0.558557130913526,0.22771280066330074,0.07138734673497932,0.0009912815676184886,0.005550957668345329,0.001823836858049505,0.0002484919833432324,0.0019308451327530456,0.003299221279577689,0.004519183698460891,1e-06,9.589505074645186e-05,0.041593300007322004,0.0008697466021666349,0.0004538998446554546
Tubing,38,2,A,Red,4,3.034789228129004,0.07954276220575653,0.00958298729046248,0.5674612203832439,0.17921257138045268,0.05955525613883482,1e-06,0.0026894633699604677,0.0007335682772520211,3.327819953570041e-05,0.0007125108407000502,0.0034405006204380716,0.0020587507508846485,1e-06,0.00036740418271056824,0.033904029393837284,0.0007417709329841924,0.0007406303959338923
Tubing,39,1,A,Red,1,4.490344483901968,0.0830083899377264,0.09217293611160586,0.4173142056911035,0.1878180085401322,0.3910806045092366,0.05457959726426721,0.006919765767892684,0.0012962819409136086,0.00026507798906691025,0.0018396636116845989,0.008484047701966651,0.03151374692549208,0.0003409090132953516,0.0023551653077770194,0.41713352386620395,0.004162937639670421,0.001968565140562369
Tubing,39,1,A,Red,2,4.67506343228714,0.08783976750591231,0.07046455726116396,0.42001359919267617,0.18367825912714206,0.23725540002406745,0.03358536160515794,0.0028268589236159574,0.0015259084316421464,0.00022162928204415226,0.0008687003301269525,0.0022187256625113066,0.01594608543069627,5.500215311046574e-05,0.0009021978793068392,0.2246479997110481,0.001266979502043117,0.0012532044570250779
Tubing,39,1,A,Red,3,4.701486555430854,0.0912275872869186,0.025514191762369482,0.4280002418261347,0.1862067309767125,0.11315418156463306,0.011178551152533873,0.0015695936299082308,0.0008049530809308196,0.00011630424618473704,0.0007357547639464062,0.0024654578803917524,0.004604048763363866,5.57306246764033e-05,0.0010881439239761267,0.14941551468167488,0.0008148038060608809,0.0005228436567027564
Tubing,39,1,A,Red,4,5.209085800356599,0.09675306928572265,0.02129388255998474,0.5141907281628268,0.22118081797593328,0.05541139306970873,0.001425673724230788,0.0015305165215174009,0.0006281107032361774,0.00033959064153730805,0.0009310608329930046,0.0050153190761547395,0.0033667837040554705,7.754382585774452e-05,0.001639564382058994,0.09928908406773392,0.0013174973050279555,0.0009570844853179628
Tubing,39,2,A,Red,1,2.9626789750141023,0.07107914190659652,0.051665070055117834,0.5316288795312553,0.16361602828217872,0.17226066204849275,0.019714243929485942,0.004130373291591631,0.0008805043394075435,0.00028562222964579297,0.0012467328287681248,0.008584884466486519,0.00977876450222479,0.0002972740478927596,0.0007167591644172028,0.20981358782764414,0.003969731306541926,0.0007410971279803808
Tubing,39,2,A,Red,2,2.9307179512875896,0.06960426369028017,0.0324092827009888,0.4937348304366054,0.13810890547782048,0.17251269894720606,0.01223608981229325,0.004455575775372165,0.0006044684883579131,8.97537305655928e-05,0.0007882382121507039,0.002919871695870281,0.004080219987914636,1e-06,0.00032475040567579385,0.13098377269551356,0.0023100315560681747,0.0003401167287843666
Tubing,39,2,A,Red,3,2.7298725034376723,0.06329446537163819,0.03445371879648937,0.49525099008772144,0.13124129744843246,0.03426342200964087,0.02711495677455503,0.0017777178497838206,0.0006370317273535191,0.00016682957830447618,0.0008291288836526342,0.002841605320566985,0.00243877512922369,0.00021232995506386985,0.0002477236803104815,0.12898574288944434,0.0016396402539439494,0.00018512739920804996
Tubing,39,2,A,Red,4,2.5313564524450247,0.06056760180450418,0.009698653735069562,0.490447631057804,0.12579515808285108,0.05346216598215534,1e-06,0.0012648403869960443,0.0007318866393351437,6.130972107845829e-05,0.0007405663233659352,0.001773606753980998,0.0015226060276391476,0.00031376197281546015,1e-06,0.09964978562701322,0.0014527386758906248,0.0001345251811457076
Wire,01,1,A,Green,1,1.1747197810447225,1.0594457103660493,3.5982386349741247,0.22614543895873324,1.9956169762295795,100.63401018762492,0.013793850674283032,1.731811877561593,0.227023521535516,0.020352773130332662,0.6769576162809049,0.005119879180804133,15.114986905313346,0.0007942415260186154,0.005959419607927896,0.13203444674935444,0.16100770586406793,0.03829214264885034
Wire,01,1,A,Green,2,1.3641355166576594,1.0994791745838077,3.9987408990868714,0.224162700412535,2.4402254727380113,113.70790822761451,0.02109368216349027,1.933829693761844,0.2555748008701729,0.04587405657088797,1.6838008156721085,0.005217860494965123,16.28901156285778,0.0011661592728030123,0.007960536498581907,0.13293502578934105,0.17768991215204413,0.02371566735098693
Wire,01,1,A,Green,3,1.2922119558593381,0.9627456654635826,3.9035734635109645,0.23115510645231432,2.2740625090091204,107.39101004657853,0.021139465586642668,1.852458418230099,0.24439490068018693,0.03607597795760727,0.761324544278354,0.005468782661579318,15.155531482521273,0.0011964840733112423,0.008747720552279074,0.09169079251635585,0.18252634412556432,0.03132411254065993
Wire,01,1,A,Green,4,1.2986836187270645,0.9699090920895828,3.8779955746679753,0.180087607186424,2.37227995429744,103.29119144348523,0.022591607861283045,1.7728139794393218,0.24959991560481415,0.0466566980068622,0.7179777502154292,0.004383762728279242,14.600888486722406,0.0010379829420265488,0.008289241684226893,0.18486422195842275,0.18672992528153587,0.02396664549467726
Wire,02,1,A,Grey,1,2.9040712490188128,1.6362824158705491,8.08014084030642,0.3649739515592299,6.6392967938242196,216.82419902884294,9.21851234778429,4.447273666617694,0.5754797823467523,0.020944871790420233,0.7628193132561997,0.007223978248999653,31.234208330019996,0.2697379628423973,0.009307472584735086,0.10904968511640299,0.5851874149029688,0.19369427201828393
Wire,02,1,A,Grey,2,3.1997829478588016,1.6868569389678887,9.756176360443705,0.3629528222812428,7.661213146022623,224.1034408528813,9.483359636105252,4.619032852653086,0.61566534713812,0.029440835909114046,0.8722096533256191,0.003928819484638377,32.41795673085725,0.2692442659331669,0.014644412201001612,0.06008715029725572,0.6887478885018109,0.47463657130469805
Wire,02,1,A,Grey,3,3.261754615813002,1.6812782942318176,9.451891601348573,0.45338982733610733,7.09655899592177,220.30795011037208,9.344330918405156,4.686389807994059,0.609391336318417,0.023129238907494788,0.7755715806218308,0.00448954276242849,33.24422039927823,0.2646780638930117,0.009791203765589743,0.18914295413223273,0.6906135670629653,0.3218401574221964
Wire,02,1,A,Grey,4,2.9986228466783653,1.6678311007169881,8.786951185028542,0.3745754288732733,6.231962507181107,220.94694959706345,9.39365526069296,4.469084344874196,0.5967848086387506,0.017469549547214486,0.5387481306089321,0.004191020284547126,31.549337254379857,0.2692161533679321,0.005633454707242107,0.04167332001915418,0.5714148289157497,0.12857255549037744
Wire,03,1,A,Red,1,2.359729585039634,5.332420637112743,5.560594501369184,0.26486338901666595,2.5536221524152305,160.08356667109058,0.04905033837889719,0.6516619529150867,0.35478150385113005,0.02557398155157056,0.5640880351887899,0.016485854028698434,7.704894865201521,0.0036877213662308114,0.03764023554353478,3.52110074631232,67.18608463472661,0.10147729727371681
Wire,03,1,A,Red,2,2.1373678601973216,5.380901698449569,5.051416410171797,0.19406792619536092,2.4106634193154477,176.54947843388814,0.045430641021847885,0.6515996594968344,0.37064235682643853,0.02330316046898956,0.500004848777795,0.008171261941256995,8.264758153166484,0.001988079354063929,0.018455584112726603,2.851631279713894,70.32491644148641,0.09405477634988016
Wire,03,1,A,Red,3,2.1845593259694445,5.458189066699689,5.356062042018759,0.22048989606488614,3.1143095440588486,175.98776760246136,0.04605317467673998,0.6167491535742504,0.36286504835914396,0.04595187547278039,0.29884792257743775,0.007338783667222402,8.161006570745524,0.002093421466170024,0.029749692887309605,3.7623854007459285,70.87713339233333,0.09658787132412003
Wire,03,1,A,Red,4,2.424438293378783,5.424476044667453,5.700490413176037,0.20474518371503062,3.5743785749681387,179.98057904291858,0.08125553052918323,0.648893762477781,0.4528096954558215,0.09389641094604632,0.6374422049439186,0.006529644601286383,9.074830420474164,0.0029910720051523807,0.043322550515300276,5.035935868011518,67.94445317440253,0.1147387391253828
Wire,04,1,A,Black,1,2.6092686074936338,4.678144050971148,5.38576093716382,0.11858791344180362,2.274961442212604,186.95839649023378,5.263257645419131,0.8310227282040725,0.36174846446051667,0.01689616670883632,0.3058602840827597,0.010575260723596162,7.841922391443683,0.06480711118791255,0.3009724029457739,4.905200820762156,54.838580492763676,0.12953221840555937
Wire,04,1,A,Black,2,3.0902513424127833,4.920965643949397,5.998225649023583,0.16454458722399676,3.1310941973771476,196.31471797109504,5.340762913955491,0.9005666055322822,0.3982239081076474,0.01598470711618501,0.37403525059282516,0.0060052753417286974,7.941766082161101,0.06496004453071026,0.3153584077487152,5.348267982763689,49.4711075154515,0.2455696724452174
Wire,04,1,A,Black,3,3.3103394986350896,5.396424550304738,6.611093556564094,0.21811829387646478,3.278860280718051,202.9414308810208,5.888703621713215,0.867431589522265,0.4794168569506783,0.01781426432615201,0.5291658711885872,0.004657108443256902,8.303864411346215,0.06911119925410672,0.33129589012240857,5.247128055810351,57.39959742712848,0.15127627416022812
Wire,04,1,A,Black,4,3.355534279880573,5.505743080420932,6.420739330353757,0.21622347393834523,3.4315481130344976,205.40330267878744,5.846887968506549,0.8891014497691323,0.41980867557593005,0.018168941706595533,0.4413120051232206,0.00509067068187091,8.696663553956943,0.0719135775786503,0.32535986122943883,6.469443814009613,56.59992086806772,0.1613314464757058
Wire,05,1,A,Black,1,2.756112673609667,6.588128665955695,29.440686130128796,0.3035788801209022,4.149647220713809,197.76119390963134,0.04983537465063714,4.053029018270435,0.5610082030241724,0.02043782950604606,0.05882066843357851,0.013410775071112518,30.807103008598624,0.003117222463734638,0.003916446418570731,0.4498839490784748,0.3790746046889489,0.02446264092762352
Wire,05,1,A,Black,2,2.9430056055028992,7.007089695270262,30.949183447885435,0.26139708475951057,5.0437492215855055,223.13564210281694,0.05473745662703237,4.502125120664242,0.593491100787633,0.018256295652759654,0.07330824504628296,0.005763566679577272,34.6976069070277,0.002268157853261359,0.0031851339542484764,0.10464984124427329,0.3957782874744654,0.023479370307779062
Wire,05,1,A,Black,3,2.9738778678566677,7.247458238688578,32.369572776165626,0.2766573293701923,5.233086525562534,224.91376181214275,0.07208036419350769,4.478807782509287,0.615966840158305,0.018716879408725885,0.10504144240277286,0.004922092900134887,34.387402002238055,0.0023531776045799748,0.0027216501641824753,0.08173144278638005,0.40835461726425937,0.02175494416905519
Wire,05,1,A,Black,4,2.9787097608288806,7.326420710344466,33.037548309893005,0.33752090674498175,4.695519045518814,215.62899177232714,0.06419252262534823,4.465177663059119,0.6147539272823229,0.01889411402526238,0.10581183553383475,0.004670984162080438,34.37113645835612,0.0026896312857851773,0.004158273143760392,0.06833834881925147,0.44562001727670836,0.026749463264569447
Wire,06,1,A,Blue,1,1.8445286334114388,0.9204710837141067,10.355150277436339,0.35839369907294877,5.631255755896542,172.42628290457344,0.04445929712589134,5.668169472935445,0.47341141979140705,0.03257035259687184,0.7593418674575608,0.004695662035229078,23.237080322995634,0.003573466958659884,0.006682974199525816,0.12074919327276085,0.7081742295510295,1.1941183986546617
