Repository: mirjamdebruin/polymer-profiling

Python code for chemical profiling of polymers with LA-ICP-MS.

Background
This work is accompanying a manuscript on 'Evaluating the strength of evidence of elemental profiling of polymers with LA-ICP-MS.'

Summary
In the analysis elemental LA-ICP-MS data was assessed. The aim was to compare several data pre-processing and statistical methods to improve classification and comparison of polymer evidence materials of forensic relevance. 
Four datasets of tapes, electrical wires, tubing, and Jerry cans with 220 forensically relevant polymer objects originating from 175 sources in total (n=8) were analyzed by LA-ICP-MS.

File: data/Data_Polymers_C.csv (part 14 of 16)
Polymer,Source,Day2,Batch,Color,N,Na23,Mg25,Al27,Si29,K39,Ca44,Ti47,Mn55,Fe57,Ni60,Cu63,As75,Sr88,Nb93,Sn118,Sb121,Ba138,Pb208
Wire,06,1,A,Blue,2,1.9718327439384449,1.041019626994048,11.108326815424155,0.39390889339638824,5.820038300244711,177.40772952288685,0.06727369752655149,5.9165639472751765,0.6005661974499125,0.06324589263663923,0.8482600548593626,0.0038952645255929718,24.019367569465224,0.0036695492728811693,0.011430340443217115,0.13472088118362172,0.6941720732999039,1.248497764569113
Wire,06,1,A,Blue,3,1.916365608153754,0.9482290387544932,10.814608432128408,0.4136567125289874,5.780715164612528,168.85185966032407,0.05335215744674366,5.73411079314423,0.5158803539467539,0.04309202373844912,0.8197452922153246,0.002673964674913805,23.296521304627543,0.0032704445871587842,0.007356606810011775,0.11406640337628582,0.6807945819232003,1.152400650054172
Wire,06,1,A,Blue,4,1.8707423179179266,0.9526003517274799,10.97920703339509,0.419201784631654,5.9857992205936,166.6080752208807,0.04749298305398532,5.600807152531331,0.4984071085008499,0.061305015295150624,0.8457885253689733,0.0019687753364381624,22.243815209136823,0.0040655429687141515,0.009576166212193584,0.12899338868434343,0.6973030323662024,1.366554295568378
Wire,07,1,A,Blue,1,3.6004332492552114,10.084172004973691,174.31418003701745,2.4106267581226106,3.086495494187972,64.40500444215297,8.276581004836633,1.9716797241366166,0.23435242973311657,0.028210794528234485,1.4531779112234908,0.01364860192892677,8.66050094321135,0.09038038675590217,0.01918980577871428,0.4453576365825487,0.3897913664097983,0.060726894022401036
Wire,07,1,A,Blue,2,3.6190581126289003,10.890440381573823,178.25065100219132,2.4761663611521723,2.923327233351154,64.53480787880194,8.891124658065904,1.963288295662614,0.23889984188690275,0.02933051648287159,1.5753409254856618,0.004570031219115218,8.832170767498871,0.09435580655798913,0.01688718679437909,0.06520969537769557,0.38294138332042693,0.059511969738205564
Wire,07,1,A,Blue,3,3.5891603683810582,11.115544234022325,180.9944874404543,2.488526966829197,3.0172937601494123,61.59258416233807,8.236481157697927,1.7380219360439881,0.23406111803606142,0.03861421559583071,1.871727454529065,0.004228712322291874,8.64554917274087,0.09046709398659472,0.034307860798414844,0.05242787870407849,0.40439252695178696,0.06853243410664711
Wire,07,1,A,Blue,4,3.5409523592966914,10.956800595253313,176.27433956479027,2.3448710406585436,3.084458127119911,60.09958740175697,8.600147667121758,1.7118505832432773,0.2257197503109981,0.04404140106908081,2.1489013497419673,0.004132934981848648,8.088614671038538,0.10107241379222202,0.02451272491121878,0.06361184216696204,0.3960535207270444,0.06097407863150616
Wire,08,1,A,Brown,1,3.3096886222187893,11.27977324664475,174.41395364559216,2.2971386594500824,2.9454601540923155,60.53337899297883,7.211281387971899,1.8409932171682764,2.339689048596766,0.032435925463722384,0.09972295867507207,0.010537711402066151,7.743923730474908,0.049200923313777525,0.032292793127568296,0.10701421155761127,2.7317006741000665,0.062070102238102165
Wire,08,1,A,Brown,2,3.0971804040497455,11.056295122987867,171.0076704803303,2.4902545027398792,2.8767877244501183,59.44665547707483,6.15088051129199,1.9235844184788802,1.8228083348892608,0.02756409637539684,0.09562174692826829,0.006074909827313755,8.091323514239173,0.04627788742361672,0.026751593789679586,0.0698915134894137,2.6691835846039904,0.056067839704676034
Wire,08,1,A,Brown,3,3.246075986725739,11.59289692522808,168.62119487507238,2.3375149075165527,2.9614142753119577,56.66273407018262,6.447107177086572,1.9721004463108138,2.0542837542597416,0.026298228896170027,0.10069179863086596,0.004523181723257306,7.666312038798307,0.04963103736266893,0.03159749203372406,0.05868671196633634,2.894577682181153,0.06976267979055552
Wire,08,1,A,Brown,4,3.0407741800207644,11.25994317424834,165.5136764887817,2.105904810772511,2.6821920678595315,53.55286180726333,6.831160537169273,1.658057173529773,1.833704226255677,0.021687471888106113,0.10814088813588227,0.004873886497256189,6.755146873830312,0.04646633669187546,0.03017338274778206,0.05449128101303041,2.6579627521753895,0.0636790477556843
Wire,08,2,A,Brown,1,2.688115586346748,9.582313908040602,145.69092688348778,1.4890912098270725,2.414581120700076,38.83832733037529,4.075418248325945,1.166950770155475,1.4774765895226671,0.01859500833554283,0.08289311560535674,0.0016218605894285122,4.940497762554783,0.03434829915461222,0.026807399260172046,0.06653304786414192,2.371533574946216,0.04655769393704522
Wire,08,2,A,Brown,2,2.7321527262073855,9.76166929409305,144.00537661123488,1.6535769951743877,2.592955557007283,37.68593617234688,3.6701907786661083,1.177091980330398,1.1676773303807515,0.017890060368644437,0.07488867226894126,0.0017215407838007085,5.087373964142319,0.0321162157397117,0.028398457569211045,0.06820179376110937,2.6530275565375763,0.05132616786844703
Wire,08,2,A,Brown,3,2.6345858469996424,9.262975713149737,138.29990690885597,1.639587268193306,2.402648195956965,37.767433288743945,3.137878967111023,1.1842710372410385,1.118862113920197,0.01529520781572821,0.08679804204852586,0.001519726393636608,4.842280144787103,0.03017150576466154,0.02568324155417716,0.06468097970849138,2.298029312597911,0.049449872238238324
Wire,08,2,A,Brown,4,2.3904895036938787,8.741511274434759,131.50924022831785,1.432956590201678,2.0091862466737576,36.148378056936224,3.4152747959965235,1.1430093107883308,1.0664449764867778,0.01189154951551348,0.06301813062207273,0.0015628836273292091,4.771497258861729,0.028657596790710196,0.022204207964616047,0.1534350895312823,2.102617555213791,0.044038641521493
Wire,09,1,A,Black,1,1.4432862522703067,0.7272703025165878,10.9249016548755,0.41770980035679084,5.105646536995524,124.83393704555209,0.07594466749176815,3.7177385023719056,0.39634121164100417,0.030559311296227194,0.23915638567538722,0.007380423298940223,17.945617219808234,0.0032700112764712072,0.08435378630790281,1.8890278921911168,0.4948212505763801,0.5984265598191135
Wire,09,1,A,Black,2,1.5000618078355241,0.7130303913354973,10.491751760445892,0.3068449357682662,5.61798782584346,124.64994116520312,0.06963160226847302,3.8388937519200512,0.4152744180169675,0.0313650557322819,0.2593618716883013,0.004562731479481149,17.34559421219726,0.003231958512574522,0.06985234544275329,1.6748361712990139,0.5180412762292061,0.6505898565882937
Wire,09,1,A,Black,3,1.3288960418620923,0.6332528909121805,10.051912709225023,0.3475441136738148,5.118807463890565,121.09582042874496,0.037351685213767596,3.632785149417026,0.4425481325167923,0.03146554880051917,0.25724811856150875,0.004830724052056139,16.012586967824255,0.0025430581969239415,0.04005818181121241,3.216970529892166,0.5175376542762872,0.6645139305445408
Wire,09,1,A,Black,4,1.206221422349854,0.5772161634675425,9.517421864780333,0.3340938118765783,5.091850279900111,109.45192022829534,0.048651322235959575,3.3092369020057872,0.3583190131893248,0.02196427414632569,0.22323276273238324,0.004567074066911708,15.026757089736142,0.0033217918087141366,0.03596081204914673,1.6560222738601948,0.4124508070919647,0.5301812704896076
Wire,09,2,A,Black,1,1.3823859241374188,0.6064302328985451,9.213032419365565,0.2856725532803764,4.638538994727325,96.4805883903807,0.049852094941874335,2.926555808931404,0.2772425332357344,0.017995835975331297,0.15724074440358396,0.002009311931117972,13.910709717020472,0.0028319648666891464,0.02263029397806716,2.242818749838203,0.38716062400929435,0.4941104976275721
Wire,09,2,A,Black,2,1.2982608652863685,0.5775429880864725,9.189909729574097,0.2480694469266348,4.6735298200586035,96.28562724747185,0.036979569902165305,2.96520173005918,0.28218250430226294,0.0252467930572798,0.16550926267127927,0.0015005787742255572,13.827538857132378,0.0023853947127964376,0.02805301352656469,1.782704545457003,0.3743449966444665,0.5280200425726475
Wire,09,2,A,Black,3,1.3650446786160728,0.6416096979916872,9.994492757899218,0.2885556218961531,4.748968041195006,101.6074643811951,0.03581252646543593,3.098832395351228,0.2976831161688724,0.0205282892076507,0.15211481657855633,0.0014983507773621994,14.476245492268108,0.0025502783431657836,0.033124170445032346,1.9902683289358156,0.4392429265175255,0.5720622832841143
Wire,09,2,A,Black,4,1.3906300513281933,0.6122154802145111,9.9661516138803,0.2912701987313066,5.239056989551588,101.1253708556362,0.06972680911888822,3.104229751113567,0.3791579741497462,0.029015823871318104,0.1640422916609047,0.0018148262433498813,14.846701072349553,0.00427963328310255,0.05338888603946177,2.5530192910008975,0.43090601160274083,0.595611988145757
Wire,10,1,A,White,1,2.4893018297792353,8.623737272586538,138.4542731037644,1.7462501537883293,2.1734106345894064,41.710913786778654,19.824788287771575,1.3266935928812917,0.17741385005934687,0.012363465497443315,0.046619035397334675,0.008516864419858302,5.73821085589226,0.4308314605441617,0.02192081456883084,0.19872523200669218,2.029349761923319,0.06011353532172533
Wire,10,1,A,White,2,2.867061909073995,10.083615001143698,156.43152475226918,2.0484457849537807,2.452047722442653,46.445192663793236,22.006054085441875,1.401827072825093,0.18716470553127917,0.014856582595572324,0.03728201483803728,0.004905715452952115,6.065668637630178,0.4461654381142607,0.02347511323997463,0.11161894655396469,2.319516599613434,0.05643247420880895
Wire,10,1,A,White,3,2.9620153492692642,10.742260076179742,168.00520616305457,2.042656781003355,2.511144079355583,50.026811655719314,23.07848473921557,1.507971667181375,0.19901112841265944,0.015288643205289328,0.033955372184836394,0.004389786244456932,6.3101370824995335,0.4727762174334965,0.02409609060022732,0.0887910870443071,2.419926595117349,0.05931746295930617
Wire,10,1,A,White,4,2.9719278001949196,9.935662262083428,156.41286898936988,2.0887085306403512,3.0393315528938896,44.2976789375556,22.39398962532284,1.3275530965085511,0.1898092087957628,0.027592965186559234,0.05191066537241,0.005756194084937706,5.934713781787737,0.46672583378382576,0.02699036494481235,0.09907041521231308,2.326424537614295,0.06239084595123802
Wire,10,2,A,White,1,2.5196319068243076,8.830577068237707,140.59833107511258,1.5609769163490417,2.255748597649131,35.59276756232277,14.49385945987631,1.0855504374156326,0.13513087682324265,0.009465111595084376,0.028370814399708646,0.0018434916116634788,4.762969633551693,0.3055420806494809,0.019589800124924586,0.08577007486716087,1.915536056179555,0.04370307866081654
Wire,10,2,A,White,2,2.637578138987622,8.997921711723542,138.59953119152425,1.698674523320412,2.243075086251655,35.8010327519416,13.61792764094386,1.0866870815115375,0.1371031716675146,0.009972739163007126,0.03234741416440891,0.00211107966926615,4.830973630374007,0.28336335258501505,0.019783595179645168,0.09324923886508132,2.128956794843791,0.046226564502334776
Wire,10,2,A,White,3,2.494244943873028,9.011055287665869,139.26823371503045,1.50673919275048,2.040516442945531,34.890089979167335,13.54881209878244,1.0784736505804247,0.13544628325348387,0.010386000642018148,0.02633919271728752,0.0019279127597075889,4.829639261126031,0.2754851735071042,0.018611018313962606,0.07004459478528592,2.0841937461043547,0.04647875932465294
Wire,10,2,A,White,4,2.895354811049557,9.571119041590096,146.06083630745283,1.6464256220308946,2.3180013944693405,37.86264446725897,14.951448259677324,1.1708015622653163,0.14414386375298813,0.015230987449024947,0.04266346582429443,0.001576323334275691,5.287751002605437,0.303705147112087,0.02253118881691662,0.07859834374686478,2.21144960600582,0.05178568501428663
Wire,11,1,A,Green,1,2.9328479350838346,9.324796024542977,146.5552807249959,1.8645398395763146,2.6603660964809004,51.62874476529026,6.460307438313191,1.379804622246606,0.21649788633974376,0.03389870243832516,0.6316536078040319,0.011849395763187626,7.320164996598367,0.04464640974658389,0.40540926061955807,0.09792242185768986,1.9026492206635572,0.056870335416178384
Wire,11,1,A,Green,2,3.2785430731549763,10.834373540401868,165.2404880365672,2.0680464915292314,2.966330799885649,58.21311565911591,7.375932543766801,1.6834953868259277,0.2292566590981807,0.026799540651162128,0.8005886296588409,0.006738707194711528,8.037705124102152,0.05102395185187547,0.44817619936281106,0.09466621305820964,2.3498475343516607,0.06245986062304208
Wire,11,1,A,Green,3,3.1727491880297785,9.990907985069295,155.61111859912322,2.0088367703717003,3.3555070703286662,58.13584411044574,6.655953347253375,1.5885783905311637,0.22667865705790188,0.03839469150065777,0.7441695468894209,0.006104628412669799,8.03102328206626,0.04198191743183545,0.43803362754342706,0.06387976148993066,2.089830010632286,0.060870080179018134
Wire,11,1,A,Green,4,2.6150605045770385,8.764152684747865,131.3992908690137,1.6711061507517335,2.225839299098778,48.1102139567017,5.823782896193199,1.351030060946928,0.1785075206710761,0.017656056687018133,0.6724722121890303,0.0025098598332303403,6.491823818570651,0.03937886913189018,0.39478949049180184,0.05056037194847035,1.9442397547669465,0.0471718907997073
Wire,11,2,A,Green,1,2.500304554173885,8.415846940384217,131.05947301291414,1.3145510250015784,2.181334316503476,37.52216487347592,4.159917676311179,1.0671250949491384,0.13811957642974262,0.01034004574897974,0.5081825656687762,0.001983115661884443,5.28083787261872,0.030508844589933387,0.3014139718510252,0.10993931081532811,1.7018007469088592,0.037533670517912086
Wire,11,2,A,Green,2,2.575783774553468,8.56550053825279,132.56841712745444,1.4721699885614294,2.1646057853042313,41.820391136056415,4.250225305878897,1.1456638403867292,0.14743605959147424,0.01236349756201704,0.49635860197125053,0.0011166711707496408,5.71458509475328,0.029295238597258435,0.3137556146371343,0.08229107185014972,1.6827548508660564,0.04139223613647611
Wire,11,2,A,Green,3,2.480626149838652,8.162314983421854,128.40938343476964,1.5652803328040485,2.108458505062499,39.26077167211902,4.56802719615142,1.0760594975149231,0.1430333609388711,0.010932787062886612,0.5109897726648404,0.0005737210422480083,5.543387922844137,0.02852014569851134,0.3369960175964517,0.0631128048059392,1.621346811173562,0.038733508646380886
Wire,11,2,A,Green,4,3.159018050037112,10.320198373673595,163.55282960646048,2.0000291606899783,2.4471947289564397,52.59261324836966,5.758567511970162,1.4581290261531699,0.17970466688943082,0.014260852953940197,0.577850490186186,0.0017926717183834547,7.48762679133662,0.03740292959516424,0.38500902958684335,0.12912192557778665,1.9826099661108,0.04644229697461948
Wire,12,1,A,Red,1,2.4535914100230056,1.10093294923692,7.256983046986885,0.2764727816106311,5.2141655128001485,136.57995709184513,0.1437401472162951,2.648118522874895,0.41040933221938114,0.027386057636483108,0.34460569892814474,0.005504467421895962,20.76877116150096,0.0028669875203658655,0.012294228537404767,1.0215008922888391,0.4574641839558095,0.06879660711691393
Wire,12,1,A,Red,2,2.5003704347791027,1.0802544321100436,5.963285263570361,0.25173811552239883,5.650193855354993,147.07158128077373,0.02947568808679046,2.7975995227442665,0.44501918937654017,0.025112602997749242,0.3788317322150205,0.005294454364358892,21.74095118109848,0.001796988137914195,0.010495894003651134,0.9302133027890805,0.4443212539514787,0.06777056849988536
Wire,12,1,A,Red,3,2.4378736784909223,1.0809026020338384,5.385565723740262,0.2424971148865462,5.038007474345517,143.07349518195622,0.025346325522163572,2.825422508441986,0.42697918718490246,0.0183340404761131,0.32945725631813666,0.005071313044613062,21.22857801073326,0.001531642711396515,0.005292807447845362,0.9744901654029466,0.39275849811472063,0.04664650516405241
Wire,12,1,A,Red,4,2.2275436600130143,0.9611032858362212,5.314215965863085,0.23522684903563962,5.014922067336271,129.48255492139597,0.03076032053892232,2.454314880529689,0.4032200006486603,0.02370326011444182,0.3458758040799228,0.0069065528471565175,20.11596495804335,0.001834495545717239,0.007760726228956272,0.7391030906794883,0.3477280252306138,0.05838991183478134
Wire,12,2,A,Red,1,2.052541484274718,0.8722550022663573,4.936953790160739,0.18590716086593556,4.4840656305208375,109.86957354186397,0.07573593504761805,2.0514151185162888,0.30888538721438286,0.013131523644577677,0.20588803492399005,0.0021867712107960565,16.15941349227095,0.001841332854384907,0.007619472496264303,1.172948376137386,0.3187286783052253,0.14774691383431765
Wire,12,2,A,Red,2,2.0526584826697385,0.8785038410583965,5.012203994706555,0.1808813641027483,4.164086680909526,110.28061491845769,0.025097332686304756,2.1335088989789996,0.2986605482169673,0.01248449166053536,0.18981519939933666,0.00185740419631329,17.059189416485893,0.00154460250381149,0.004137367849739909,0.9313465105030135,0.33354744737991987,0.04036289940188636
Wire,12,2,A,Red,3,2.087748437943831,0.9859814394805599,5.389336583220916,0.17521121105048934,4.0953320459548035,118.87503717464892,0.02158850293439086,2.3327577341416927,0.3320131854452443,0.013389957041831472,0.21252588224216457,0.0018649285694498177,18.64664611694034,0.0013116324609364855,0.004187192579596963,0.8833987040096342,0.3153511044118865,0.059381503556408595
Wire,12,2,A,Red,4,2.136738929740134,0.9574402853233278,5.158024901678977,0.1546965167495247,4.244136467930039,118.65816746625214,0.021645417292607654,2.2870661694698606,0.3277815616553133,0.014100014939700293,0.2087051483782197,0.0018227419548047614,17.983438768610295,0.001457271207129249,0.00482717800292235,0.7499891408899803,0.32578539390153793,0.05307523737411538
Wire,13,1,A,Brown,1,0.8031977659873589,1.6929319865251122,6.7815801441767025,0.07220272777977478,1.4267345972723324,51.44827922848109,11.720635615165326,0.3184392326039557,4.835525564885742,0.04231390223642592,0.45003278895633564,0.02048664916616787,2.107318421315927,0.1479662241118154,0.04276694891065613,82.99298482392112,0.08965028534333874,0.391002043890106
Wire,13,1,A,Brown,2,0.7434389636149594,1.7869540277622613,7.107535390967915,0.07764921877547289,0.9102024426023182,47.64775624982391,12.104566634816363,0.2902850437769572,4.911492037995454,0.03783370908406198,0.8808467626154539,0.020812527030360968,1.8153685031275353,0.15445625049508002,0.04165684366141963,90.79359694219315,0.0773466064522977,0.460689122463494
Wire,13,1,A,Brown,3,0.6970271399914246,1.6154968863971657,7.210507923463549,0.07387469935109339,0.8948526701402395,46.660823337937,12.699337321944878,0.3005757344277116,5.245676579415498,0.041194094312201904,0.25177380544251937,0.020206456927328847,1.7070144625930503,0.1606159717469123,0.04418053516600572,90.93513302003598,0.0732713529140891,0.5061544993133624
Wire,13,1,A,Brown,4,0.7282851881424406,1.7359781287221487,7.152467243040061,0.07796835489975797,0.9252417753515108,47.28572794600136,12.936812404822996,0.3068464934456038,5.368145782921451,0.036409062824368586,0.24133932429525887,0.021241992744421033,1.7495189818781989,0.1647648882347851,0.04458576687983112,97.6758180184987,0.08168972691338812,0.4227237973500282
Wire,13,2,A,Brown,1,0.6057398935896753,1.7545822736148322,6.294075923444638,0.06967956764940496,0.8133200188666665,43.96064796397462,9.031885979369862,0.2482031379481366,4.202498995732592,0.027361105389231172,0.13870708660947972,0.015845561438141736,1.7685847192407047,0.11857105432419934,0.03347184932716143,81.78276698078457,0.06495236772737992,0.4288568176889245
Wire,13,2,A,Brown,2,0.6771176983705156,1.8688424667443384,7.365913313323091,0.07439759901051403,0.8702754710064105,48.76172690925344,10.612384808407,0.25902260750062467,4.787825720172001,0.030639895950707055,0.16778794112465306,0.01731434852825244,1.8311654167985008,0.1354218051008157,0.03831288739427952,90.16013843679532,0.07294213421664705,0.5752300561716046
Wire,13,2,A,Brown,3,0.725607808206941,1.9582072661485956,7.617122396705898,0.0835784388066216,0.7758540895340444,51.443961696587024,10.98285886047382,0.3018855288169614,4.949733540542878,0.028490798386606356,0.17205272874528904,0.016990609967014167,2.0666501953634633,0.1396692543281307,0.04067779660310196,91.2038442361818,0.08141426423566503,0.3997151236423437
Wire,13,2,A,Brown,4,0.7153987867767803,2.0886001653774495,7.749917218894014,0.07597978536401957,0.7728809120176903,52.71759587706038,12.464465953398587,0.3004845028943006,5.59190952565812,0.02930248483555777,0.17661255109843801,0.016968443739940834,1.9776950599909042,0.15772079706376424,0.04097370835306742,97.13345978315438,0.07655636116283454,0.5205781485624521
Wire,14,1,A,Red,1,0.5300615935615635,4.290003323064416,20.95792805131346,0.14236137144267624,1.0765846762242288,55.043005269643444,0.5693981414811587,0.20665478771428342,2.0038235867932737,0.024103753478940212,0.05267758173720342,0.013489749800473036,2.988305958124521,0.007374366533819443,0.02038276131747149,1.5574940238145945,0.3276859371660902,0.3764559288593317
Wire,14,1,A,Red,2,0.44630653071174203,4.126952705377197,20.543116793555953,0.1279017721522597,1.092653391903184,50.80110767478533,0.43379278548063543,0.18594172735990852,1.9841665014946668,0.032928919539366476,0.04773687966100291,0.006646467275020691,2.91340501300901,0.0055875594937224,0.022119186783000736,0.9310868041244984,0.26756660534930626,0.5115240891709898
Wire,14,1,A,Red,3,0.47131976761989086,4.032815943891468,20.017221788847053,0.11443089789027755,1.1665444603790047,46.60236298032298,0.43474880204041394,0.19499385614991827,1.8550196695150238,0.029760553562080988,0.04888347929377019,0.006196571787027001,2.721431441349902,0.004538345403894795,0.023095638586047133,0.7589839377191477,0.2617943018560761,0.41089205596154177
Wire,14,1,A,Red,4,0.4800276841846227,4.215214588612787,21.529860984911252,0.10055153507821112,1.2374551894488295,51.51756093963612,0.48383549349312255,0.18927093124927563,1.9399693120119799,0.035849901439486145,0.0817173102464549,0.00827654652663373,3.0224571310775072,0.005187706021695917,0.019193398941458984,0.7573251255718599,0.4082423639364741,0.3669445788739478
Wire,14,2,A,Red,1,0.42236690104713387,3.874451001140203,19.00567767633835,0.1142243754227868,0.982934154483637,45.54116750216879,0.33199045126204185,0.15236839668509203,1.4337844275776306,0.01710808970947175,0.046906408849727244,0.001828188507594422,2.630130274818636,0.0037220292330556242,0.016383829820355092,0.6956010054182751,0.35223553884276937,0.35253986317613806
Wire,14,2,A,Red,2,0.45760872201586983,4.199366312127494,20.248914694434603,0.09898251218885726,1.01761162028395,52.83959413594614,0.45224110537900003,0.17572500122309279,1.5752502021148478,0.018867464669360352,0.03445055232634957,0.0018574966885724956,2.860931182040257,0.003662224136281803,0.0162861810785581,0.7188868734547423,0.4023967975751396,0.4048367381531864
Wire,14,2,A,Red,3,0.48459424420805214,4.363123725931088,21.153577869478603,0.10024467023851057,1.0082995658403207,49.784710031504716,0.4470060929099523,0.1639290784566905,1.7150109540759684,0.017193926971372394,0.042922875974570854,0.0020526705236855827,2.9091373395106515,0.0055980675199292255,0.014243144300477696,0.9210039012172971,0.3007856649214108,0.4183428398048302
Wire,14,2,A,Red,4,0.4836912083645757,4.450266892417137,21.620898208931223,0.1121380312684176,1.0365258469540402,48.32329101591766,0.43786711188078503,0.17308937881175737,1.8935570178908419,0.018031986300008383,0.0421429769878386,0.0017151779873885128,2.990670198670437,0.004354810210352438,0.014856338795716108,1.1276783251367322,0.29217121741094965,0.45776872457803597
Wire,15,1,A,Orange,1,0.3518379665791682,1.7438224779342288,4.748327614762576,0.07029258135824501,0.8054743554836897,54.51375026878297,0.02131867400076084,0.1491115874961153,0.11241067290012093,0.021464403937720533,0.025355404455637186,0.007451836894445922,1.7894034445910287,0.0006477518447071683,0.009799452580929631,25.38145710311995,0.054893926676697014,0.05366750411380319
Wire,15,1,A,Orange,2,0.3518840016769833,1.9348824587680797,4.354184694587142,0.06337578563052597,0.8605716323906487,58.28405949995643,0.016566503656981833,0.1488709711141556,0.1064492334424532,0.023828090067715794,0.02823223581766964,0.006160249782810308,2.0112633514665568,0.0005285693294810474,0.010259463286801055,23.776119295290023,0.05438863583791487,0.05097558213221874
Wire,15,1,A,Orange,3,0.33346396856813054,2.169766703012033,4.609647633775759,0.05777950695897891,0.8006064795771533,58.239299412571285,0.015857888000002464,0.15053442062975858,0.10423626055937478,0.019243626898991645,0.019005442029027483,0.006085826649530582,1.8629576794063858,0.0005972485288566309,0.009998566084884059,23.20523856194536,0.050514518004807704,0.0501158292621398
Wire,15,1,A,Orange,4,0.3456562370551177,1.684582935980397,4.137095134598453,0.05944038663734079,0.8808879177835017,53.71521354793423,0.017474745801495085,0.174652028988315,0.10304138936351341,0.020908296147593243,0.02703317791082651,0.00830812422359562,1.779971086927918,0.0006247728844407506,0.01117822135515362,22.635662563738208,0.05009372974515976,0.04478166369247396
Wire,15,2,A,Orange,1,0.3237207815297698,1.7167783529526857,4.014611099834187,0.05564154844598944,0.7160713639922247,47.85427524927599,0.016331205601447393,0.12077402121724873,0.0802841289135592,0.015577158096087736,0.012961203892528266,0.0036903204939876654,1.6408552463839763,0.0005443574087656295,0.008798087224624777,23.512109638780824,0.04697835047720177,0.051075421772859134
Wire,15,2,A,Orange,2,0.33986010470348715,1.8711753591373803,4.412529045801916,0.05154229450603176,0.875354018856112,48.290993650059555,0.012696666739704881,0.14080272372540006,0.07902723699866154,0.016347451071517544,0.013952522397485836,0.0036641369369074988,1.6952445347742007,0.0003812413121556424,0.009118561345330633,23.68054047820008,0.05722387820499146,0.04930750422645664
Wire,15,2,A,Orange,3,0.346540578446777,1.8305789006785504,4.306043272664299,0.05103592199215685,0.8363674064543851,50.46206127197384,0.012576248291718465,0.1465212170698051,0.08517355976139283,0.014900495971623321,0.020853855980027983,0.00361116081810873,1.739177020225589,0.0005414517751243946,0.008741875867857022,24.593773763284062,0.04806477719149607,0.04733547331099004
Wire,15,2,A,Orange,4,0.35549354353779394,1.8918779867929498,4.2773660088701675,0.05054858029490168,0.7360333688557018,50.72500129714466,0.012552012342230072,0.1363818538600311,0.0813586738621584,0.016832004796674526,0.01603115702914676,0.0034320144057487685,1.8165573153743295,0.00043215807012575414,0.007653147776147213,23.78771520470176,0.05157185744254455,0.045849994086275006
Wire,16,1,A,Black,1,0.876757159237029,5.6193627919914935,33.01228538428607,0.15193646061324134,2.0170656932439286,61.753328404978376,0.0160423950885532,1.8912643392692725,0.17931726448404606,0.01243890149276906,0.07986012825211307,0.015893882093927995,8.425389622716368,0.0018723933757236418,0.004304725487367483,0.6681758080493371,0.17948792316516868,0.014017173554553999
Wire,16,1,A,Black,2,0.7831136579408198,5.33368962555167,31.720825080145246,0.13861446072524258,1.9008249272168307,61.57236354917104,0.01358719760019677,1.8846835494816432,0.17771861642573517,0.010886912447181818,0.07701846732838658,0.0064458076900913205,8.200428749262645,0.0015026804895170779,0.0023619548111269836,0.8815216089411154,0.15916955700880492,0.011471579598469539
Wire,16,1,A,Black,3,0.8720538504139579,5.598036665235602,32.55125389489972,0.14246232551469382,1.9874232752923329,64.50745963111686,0.014629728821240827,1.9457174087826703,0.18813621340106143,0.010232070854399271,0.08543605728874676,0.004198265768424908,8.395333580214158,0.0014974775832266225,0.0025515270875132745,0.4620375148657674,0.17859125023702016,0.011320703987608037
Wire,16,1,A,Black,4,0.9063292887126283,5.791667743087892,33.61115637919966,0.14239374174678818,2.0677739322720425,69.52633803257466,0.08358840404509285,2.333468362864823,0.1914707777140408,0.015706152355001394,0.09521663852372228,0.0042687322766635566,8.695098075035732,0.004560585080777377,0.003482901636664099,0.4316709453614125,0.17252626967600326,0.013027039019160414
Wire,16,2,A,Black,1,0.8610781090270972,5.2711078783482375,31.57442843266195,0.1222890299532095,2.0064280808070607,56.4006350314292,0.017606598115028325,1.7272043732514137,0.18106934004074557,0.01231674805205217,0.08440732826402739,0.0019609792503511815,7.515980242164772,0.0017367862840011838,0.0032714609275303922,0.5222089214101128,0.14863182708328984,0.014221590138358315
Wire,16,2,A,Black,2,0.9055242948522396,5.565055908944109,32.6247509439134,0.12959581757928018,2.011947213260405,55.7745263901854,0.014288882712047656,1.814677801310352,0.15548093609703806,0.00974624343418081,0.08232465401555175,0.0010995226537519613,7.839554007841331,0.0016158161017097137,0.003300892760034494,0.410884813546942,0.1710073902294304,0.012525290828074135
Wire,16,2,A,Black,3,0.8775256424065603,5.433031779331176,32.61088555724811,0.1238834722130825,2.0154176826472257,57.46114482520509,0.012741540702768879,1.706008203024003,0.1569647919568231,0.008366608975832992,0.09150016409875274,0.0010144881671744278,7.7983606022357,0.0013125281895008639,0.0034532887202575265,0.4020237856829031,0.13669579129236523,0.011615673518062116
Wire,16,2,A,Black,4,0.7800398936248677,5.184916532483687,29.96618350875268,0.11606055152519137,1.798784115005002,50.481666997351724,0.01223020610420149,1.5455585288660212,0.13787332061499677,0.007055092121173977,0.0802816043124441,0.0010385583522978662,7.004995380118803,0.00116147939998292,0.003487287339498109,0.58695941536775,0.14026511179292225,0.010485752962185412
Wire,17,1,A,Brown,1,1.0535192788061145,6.698250196949164,34.87664358432514,0.18818502413873944,1.9645840959508927,81.81371243456056,0.01525320571868178,2.0151860025511006,0.9409153169913756,0.015907350259114102,0.1622488952525375,0.00855854682828158,11.232928154709171,0.0022251429793649865,0.01060373314190862,0.6361457473741486,0.15098310853829094,0.01564905921231301
Wire,17,1,A,Brown,2,1.0306003398118917,6.647009840667762,35.47141088457865,0.18776876073238802,1.8715358133781923,84.98951880533643,0.012325361218016771,1.9776310290175765,0.8760517110115377,0.016926090796337438,0.15205426525553453,0.004748485514945315,11.526848878993212,0.0016515835621718933,0.009599669539813884,0.6801103355588093,0.1400398406475526,0.013875969134003689
Wire,17,1,A,Brown,3,1.1140587168554643,6.785713303210049,35.811795369399064,0.19750377361876523,1.7975211385165448,82.66919133503883,0.012521362555934374,2.1042658481918752,0.9803121794593092,0.017833677468541437,0.12875340952162917,0.004179581369404212,10.92339642094251,0.001814432454396217,0.009154205285636874,0.7029638226584837,0.21479022173064222,0.016134528142264373
Wire,17,1,A,Brown,4,1.0658310271656646,6.129200973903078,32.5327245236975,0.1297784308098721,1.8144143788257754,76.55226901282688,0.0157500155973185,1.843065644200098,0.9072419905956707,0.012707398159814358,0.11246944143495419,0.0038707209708632043,10.157840214799288,0.0016167917678837945,0.006658710135516256,0.5047676010253261,0.1406718017791254,0.012580060879717934
Wire,17,2,A,Brown,1,0.6335930707066286,4.3658547549795585,22.73324470294933,0.10065920771090987,1.304968892076666,40.166952654588535,0.006901656172712535,1.0207027983812524,0.5170785941536008,0.00619022472872546,0.06950339785388908,0.0007612317010427146,5.824283727773639,0.0008383569759612333,0.004030737734443472,0.42586314575595907,0.08816079045542859,0.00895517896084532
Wire,17,2,A,Brown,2,0.9028238099390947,6.035828029735289,32.63984286624859,0.11087669148557594,1.7727369714956491,58.021751536178115,0.009403647273337203,1.4508336719657455,0.6932518025631651,0.009092807818665767,0.10906291937678031,0.001402807285710224,8.69476811332956,0.0011648622374408498,0.006295292380119011,0.40379966846060084,0.13965183730201114,0.013864824965418479
Wire,17,2,A,Brown,3,0.9060066377159474,6.265190223156423,32.88141645005415,0.14225360771767487,1.8206687292487698,58.95547737786802,0.009168497310299863,1.4777471857138735,0.7047292344744601,0.011070928066005011,0.10507068312299309,0.001291288230713286,8.629339243395659,0.0013516242004959827,0.006707220235329963,0.5448350372846187,0.12333384034132013,0.013948280861172233
Wire,17,2,A,Brown,4,0.8710263294308433,6.027145348658229,31.46337640853582,0.1501733692194878,1.7596217222749748,56.04029203964984,0.009560486173850663,1.5176442736957294,0.6616566869879114,0.011621516555256929,0.09749659712607897,0.0010755627619456086,7.94035222522097,0.0013265859047665812,0.006579901195403841,0.6129166157877629,0.12520244474649583,0.012965724418775604
Wire,18,1,A,Blue,1,1.3546960283502143,6.08800604658303,34.51364511817423,0.18495958863815257,2.5291933480255593,85.68844497174018,6.894894186860429,2.8235458654718575,0.21456488903632356,0.016060305959950612,2.322550171519186,0.00347266284567779,12.393625947971357,0.23637466218231634,0.010492341074295789,0.09121535839947617,0.20726433772850877,0.0223780273236966
Wire,18,1,A,Blue,2,1.3859281097399174,6.177223133839872,34.91520165050071,0.15248219203331256,2.6675893261660435,91.48535711371552,6.654557657706188,2.931140924089091,0.24533094319498316,0.018197046292712727,2.2986663668776206,0.0025225568547344165,12.553488952298796,0.23191667738785174,0.010331803365062479,0.09182678612657535,0.2323741591624667,0.023079993237885368
Wire,18,1,A,Blue,3,1.4457627854325599,6.556295255265359,37.59366668756322,0.19209074682184116,2.539020778653501,92.18005834198895,7.584081279391427,2.8760310535798457,0.2311780025965173,0.02025658444016089,2.4825213958365873,0.0025126538659152697,12.935814444347852,0.23588414425906923,0.009433984178170571,0.12738205389731616,0.2137874471176518,0.022986195013438217
Wire,18,1,A,Blue,4,1.3531678403147083,6.36588148237039,36.995618322955025,0.18319191799630818,2.347695687323357,92.27050851520734,7.799650505973308,2.7349692975069586,0.21863667524416963,0.014907787912138431,2.3929650192474963,0.0024910737434518963,12.483480409591962,0.25806973864399724,0.009067030255131649,0.11084482055561085,0.20753486235695237,0.021445008022113594
Wire,18,2,A,Blue,1,1.0384433445659094,5.483634169954407,30.76457199961846,0.12179115117284824,1.9682129570875537,54.28399316585503,4.286869279223677,1.7323642371443715,0.14961220618981025,0.008867892698889284,2.072283409236257,0.002330245187539971,8.048656195933019,0.13608047080251284,0.00787764661619441,0.10372032857891016,0.14591810659462473,0.017775432708406928
Wire,18,2,A,Blue,2,1.1101059613107547,5.513610805778998,31.39608848168554,0.1388586778859794,2.0378054216113357,57.08197492736259,4.620957266753588,1.707890843793986,0.1466521481011264,0.01030608114713082,2.2239415691479842,0.0024639139529990532,7.728592059520229,0.15196233015837818,0.00759953446063729,0.11393481592398859,0.14988948615264014,0.017334140977348474
Wire,18,2,A,Blue,3,1.15144644379657,5.99808158930241,33.806146913769616,0.13579203729783135,2.197950401902076,59.28317682720741,5.135034619836344,1.8413967003566083,0.15617725315187286,0.010101188502689679,2.247419524528879,0.0027388433891815805,8.307009322599434,0.15715228619887936,0.007090826776577683,0.11419234854559991,0.16237819957541913,0.019209195706284952
Wire,18,2,A,Blue,4,1.097603352637285,6.095171470384039,35.22701468662572,0.13618855100189892,2.2412132060023873,57.67476137855176,5.32327591522686,1.7533288804897291,0.16418046230425826,0.01256853463519234,2.209721015776408,0.0022896029322293267,8.343756590552115,0.17202979505073107,0.00824024024895944,0.1199884974031289,0.15729914624253288,0.02020517384721058
Wire,19,1,A,Green,1,1.3676681028353297,5.464926985112133,31.472908557794284,0.16470349991497912,2.645016967123895,86.86024746768578,0.01625812213044685,2.6102771922390042,0.20730033224432132,0.01581670011371032,0.6350506064916371,0.004726144538274682,12.082431100763028,0.0012138104946253188,0.003621619334007752,0.6063292026604227,0.20369782023336333,0.016046928708610384
Wire,19,1,A,Green,2,1.3936496181701992,5.721282215124388,33.56275195975656,0.13710198521994338,2.697943487054584,88.69570124395993,0.01688737333091561,2.677742505364942,0.21022502777344781,0.022912955791948877,0.6374227203930444,0.0025523753132329885,11.710176409576489,0.001539350161038294,0.004532819373640182,0.3391227751217878,0.21685406921648057,0.01776669264077443
Wire,19,1,A,Green,3,1.3216578521538977,5.760803201086936,33.524138999138955,0.13857422038593456,2.206204928462876,86.77316026160766,0.019763598818799494,2.813328273835028,0.21864880769357475,0.016226841787895168,0.6106143725808789,0.00206668435219419,11.75293256780975,0.0023358158300968413,0.0031980111138580763,0.30405574814719327,0.2053216697493916,0.01418767563541418
Wire,19,1,A,Green,4,1.2976186439998816,5.778846323914673,32.96198420703038,0.14195867325363934,2.2293890274221293,87.11948391877847,0.015761594754526126,2.6572125457056637,0.22013628336688482,0.025307875896958435,0.5828629346066103,0.001998752587966082,12.04956268223291,0.001170873253072638,0.0041094741810517345,0.38073422757398473,0.20746122159427238,0.01589182748762924
Wire,19,2,A,Green,1,1.1655666506688738,5.289623524722431,30.77284109292153,0.12360876351931487,2.0451441641010595,63.99474481774096,0.012544259827443071,1.9762203067582826,0.15698477020242527,0.011529742862983337,0.5028641148087933,0.0020959989052562154,9.116436434927655,0.0011110681378443412,0.002997733167706447,0.324605046022901,0.1732771102604993,0.01201638991962121
Wire,19,2,A,Green,2,1.2116167162647316,5.659326997288301,33.354874687206525,0.12371474793472095,2.101115125556567,63.84712840649537,0.01232080105994718,1.9973434018743088,0.16689592460305022,0.01358903638827197,0.4988421096525562,0.0024682214954242485,9.012038634087713,0.001399240137869369,0.0036082815037818826,0.6483164304947368,0.18380312911900445,0.013218386256663835
Wire,19,2,A,Green,3,1.2021247621020927,5.791926497341557,32.605507951964455,0.13967233611506438,2.2678662098615128,63.6231753603263,0.025467939794944813,1.9112268464166355,0.17225334304333845,0.016896908094408282,0.4818210845452851,0.0023700870956828283,8.796771487868758,0.0016444040102837664,0.00446356562987471,0.3266230625974108,0.16804252652362092,0.014554923783639777
Wire,19,2,A,Green,4,1.157986462359654,5.957475698410273,34.62129657320211,0.12817358111099397,2.212650823838698,65.62788553797151,0.012887023022525238,2.0457100938426205,0.16682006556347065,0.01520042642645634,0.4684730190651245,0.0020351907672861496,9.157678138377653,0.001338134909153934,0.003825625801053771,0.34004695052071265,0.17445903357669196,0.013601358151554952
Wire,20,1,A,Black,1,1.1604754860122601,5.847688615119783,32.67957009594029,0.19505342501300885,1.6640958052347308,72.80555456332114,0.041794194633593906,1.4581718081890855,0.14302481415043808,0.011744200796604234,0.06270945122562714,0.007089302654096197,10.336925890931619,0.0017394159068645034,0.006163755667284232,0.43587759971305406,0.1284800335692156,0.012744475960676875
Wire,20,1,A,Black,2,1.1410721837630042,5.871107291534615,33.18567341120924,0.17264702174340082,1.4199902753026388,73.3234566617039,0.02395138202432539,1.524239285960488,0.1490885134507283,0.012782515330734419,0.05690406540477833,0.00377578787693432,10.124739604720169,0.001323696596522193,0.004716718981883992,0.5289611188396414,0.12318122828303743,0.012290523012884164
Wire,20,1,A,Black,3,1.1411835574022493,5.933629979915487,33.338279988587686,0.15671694380669382,1.5617525085204755,70.97041834034567,0.02738881786420303,1.4081349915170223,0.14921183828236584,0.013172128939717519,0.061405175311397546,0.0029519521095968887,10.128774107579536,0.001880164948505647,0.005556139982146761,0.5201279141794762,0.11491866639238975,0.01285588977451346
Wire,20,1,A,Black,4,1.1578750553497696,5.868940646393216,32.478974011241085,0.17779569511606677,1.564621012557006,73.91358192577975,0.024422608651173867,1.44156728793343,0.14321567416264375,0.013439580212899926,0.06483300950596105,0.002303946036105434,9.923083104144066,0.0011674590088548977,0.005295907722769445,0.775814176299663,0.13011157607675286,0.011827856180918464
Wire,20,2,A,Black,1,1.0996801764679005,5.821498235260605,31.561726578206272,0.1267016342103905,1.7420303659739491,61.16215645422333,0.01906086682037137,1.2719119299725434,0.12042370085215041,0.009363773437949113,0.06243696568263786,0.002430031395174598,9.032122730531372,0.0010959110687338955,0.005165049478905957,0.5717474468189806,0.11087052687098842,0.011821330902700091
