Repository: mirjamdebruin/polymer-profiling

Python code for chemical profiling of polymers with LA-ICP-MS.

Background
This work is accompanying a manuscript on 'Evaluating the strength of evidence of elemental profiling of polymers with LA-ICP-MS.'

Summary
In the analysis elemental LA-ICP-MS data was assessed. The aim was to compare several data pre-processing and statistical methods to improve classification and comparison of polymer evidence materials of forensic relevance. 
Four datasets of tapes, electrical wires, tubing, and Jerry cans with 220 forensically relevant polymer objects originating from 175 sources in total (n=8) were analyzed by LA-ICP-MS.

File: data/Data_Polymers_C.csv (part 15 of 16)
Polymer,Source,Day2,Batch,Color,N,Na23,Mg25,Al27,Si29,K39,Ca44,Ti47,Mn55,Fe57,Ni60,Cu63,As75,Sr88,Nb93,Sn118,Sb121,Ba138,Pb208
Wire,20,2,A,Black,2,1.1335861798399491,5.872299414748776,33.353691096765196,0.14661214242253612,1.660395532091747,57.760108834465356,0.023604472983470817,1.225507026217144,0.11750188771522418,0.007846191269633498,0.051888007375296565,0.002366492776492747,8.435394643883106,0.0011665443393478123,0.004319748512305679,0.5176352582893413,0.11737382331309006,0.010749832936113497
Wire,20,2,A,Black,3,1.055101184136053,5.7935411527930105,32.0856815314408,0.14808227622854742,1.656774067668442,54.03882599894409,0.03343077350476834,1.0834150054737866,0.10972933000990913,0.012242067629882206,0.05808740351643036,0.002017906699314319,7.8970728018917695,0.0013598923729826527,0.006318998169270252,0.5145661830147283,0.10244461810633916,0.011350014829918785
Wire,20,2,A,Black,4,1.0936701612106183,6.099304425982849,33.98127754573058,0.16513673144871585,1.6613759373659176,56.28293033784424,0.021223995518754164,1.1284937720971566,0.11886760407473809,0.009818055094751681,0.0622312782831156,0.001728235943902525,8.027209540298829,0.0012900950099788426,0.0066406396190703204,0.6767159274127796,0.1136846741434427,0.01112300782188959
Wire,21,1,A,Grey,1,13.894983800319654,6.4744157246908065,34.395299936290115,249.5010059793778,17.212153228173346,1.6917640875906437,17.56277564804618,0.14454917390846872,0.2946753636362362,0.02277802706915575,0.12125391235340696,0.02358405614357275,0.14717094725148577,0.08682055672945936,0.05157984018863338,0.5302763984552479,0.9757158716322458,0.0690897937605851
Wire,21,1,A,Grey,2,12.503386319659693,3.9892756669181395,33.17418509032907,248.83919833660974,17.35239559323304,1.7472561693259534,18.213582603403452,0.12510332498613855,0.22485401154642992,0.02710234508525287,0.1353948315433365,0.016590113751639057,0.14976987227663793,0.08924788568649777,0.05554458646478058,0.32921446935168536,1.1120386509980194,0.06866578461699605
Wire,21,1,A,Grey,3,9.557039276691764,2.9033385274438066,33.98189177781169,246.43959460109454,10.840587606846476,1.9233054569517147,17.53984953827907,0.13505755054455748,0.20560240431019797,0.025182480520014754,0.12284590892236186,0.022217941393427205,0.14654664378804258,0.08383405581925224,0.04695816659120375,0.4281370790518035,1.067409438242697,0.07211805199840347
Wire,21,1,A,Grey,4,7.095272796426244,2.502234702901923,31.68999710431441,231.93904593764037,10.362807472413927,1.799140686047125,16.641320679809088,0.12800636251955214,0.22108343216265575,0.02019424529324106,0.10916651811587101,0.013543718209285998,0.14162685374966452,0.08055678282585164,0.03726498184047576,0.27310317737492334,1.0340959054358392,0.051995155410250335
Wire,21,2,A,Grey,1,12.302048143655595,3.968365158069607,38.032339782377996,243.68905249699606,16.664443088404422,2.8924813355240975,17.196579648665477,0.2574090177211929,0.18622390617579018,0.022895659097284447,0.14893880201283047,0.0094295922178703,0.34732305247223183,0.07494998846190822,0.1194818074724328,0.4979328600156394,0.9747991540800677,0.06575120551322694
Wire,21,2,A,Grey,2,10.374753245777994,4.565652703731382,40.486673788036974,263.7127903569158,12.75282594550767,1.422193168534033,18.905809976034845,0.15023352485366545,0.2290810033201554,0.022541453604095322,0.13707681412422043,0.005229088984985274,0.2011735439340163,0.0921556080846732,0.12198362698617313,0.44767585213502425,1.0938620812956892,0.07555176455785122
Wire,21,2,A,Grey,3,11.318043671652715,3.3014797154102564,41.365249718496976,260.99994410188,13.318581355125271,1.263685165686271,18.430552630205618,0.13055758001483206,0.2176119017520182,0.017924913722403287,0.14846664338578305,0.004769294681781762,0.16448074551153757,0.08520223504212165,0.10634313052604766,0.4514989432322577,1.3249814511214035,0.06045930020190755
Wire,21,2,A,Grey,4,11.831619292546609,3.6145625226511275,37.59678269993166,243.2126700514436,15.262970292618704,1.1537182710146399,17.694037363987885,0.18228741820825037,0.24891138138771252,0.021909908220966508,0.12006057534539626,0.005488669775271104,0.19740346772275874,0.10339230978021924,0.1132868349614715,0.4470637261519837,1.5343078237771932,0.0685755015041766
Wire,22,1,A,Blue,1,1.0504886910061524,5.742056150219705,32.4365252766406,0.12437306479418508,1.9121000666127124,79.62831519236015,5.620826925034994,2.271826000792167,0.19435338361504587,0.00721249329105772,2.0390626330280077,0.008930356673235752,10.336555799839882,0.0013278910083948474,0.00496426628236673,0.056529124385533085,0.15595762563968935,0.011664303160113453
Wire,22,1,A,Blue,2,1.205880839484113,5.874315082598945,32.88773485847841,0.1803052420054917,2.1710118359146304,82.53944631141476,5.5284754362868656,2.3687169082118715,0.19565047853672884,0.00846942071947758,1.970464669164572,0.006335287837821311,10.813493944473201,0.0013682403012250928,0.005378416015362803,0.050631938255146045,0.17861970328830387,0.011406796864385569
Wire,22,1,A,Blue,3,1.4138781898679602,5.818391894847048,33.29293186605378,0.19575539532583508,2.525610331781643,79.3606747671232,5.808510683115276,2.3611168914978307,0.2049905708999227,0.010389951346307486,2.097434605694098,0.006579661645786533,10.500815664010132,0.0012232950368815797,0.01039222922483747,0.04871629607894963,0.17811935036948637,0.013598310683296946
Wire,22,1,A,Blue,4,1.4622551580970595,6.187367881970964,34.50881135067766,0.20364332974966548,2.5263728622113955,80.51380599659416,5.979974524050186,2.4476185774374635,0.2081659551824748,0.009054514219750403,2.2218539098800676,0.007834562661440959,11.042762469006542,0.0015100001238674949,0.006383552143676677,0.058355216744883406,0.17966404396040175,0.014255504165787284
Wire,22,2,A,Blue,1,0.9558335322059224,5.307348585615938,30.361615698292177,0.16241636556205444,1.917276400893528,54.73711291923024,3.929368402834039,1.5917283120001562,0.14651366943645283,0.0057395167470192165,1.6433397231694928,0.002509309244050785,7.4374269534903386,0.0012389824000770405,0.0056841718367828635,0.08915896587018576,0.14237856685736394,0.009887177310661419
Wire,22,2,A,Blue,2,1.0202638180166008,5.581094515563538,31.778345486669657,0.15612286008130644,2.0170117807626635,57.16988515314195,4.310145575518138,1.6533148224084369,0.15138196582256122,0.005595408726563577,1.8117911646415334,0.0022586772531541215,7.589179804378089,0.0010610197156462368,0.006431632242310194,0.07696025054818814,0.15079182631975385,0.010938124412753863
Wire,22,2,A,Blue,3,1.0683589446946669,5.767817003871943,33.74775048462481,0.14943591230712794,2.068734267762881,56.72805551423549,5.0444317291629925,1.6990873545012855,0.14620382358948858,0.005781589244305325,1.7660666383145016,0.0018896866097721447,7.924645029663591,0.0009952612069588317,0.0056253040825080085,0.07583167049313794,0.13513632167525622,0.009950383964315619
Wire,22,2,A,Blue,4,1.2121178166793927,6.147889222650089,35.626808095009935,0.16658847380780248,2.301356270708608,59.15014064165588,5.547093589218617,1.7612965441017496,0.19334348587418035,0.009107921544145654,1.868666987403702,0.0020737749073820875,8.327899647637834,0.0017014064818537105,0.006346991394690987,0.07468224271844712,0.13549471950626754,0.01274407510002915
Wire,23,1,A,Green,1,1.0541125734057402,5.536680678099105,28.05642983020236,0.1525647651480256,1.3767640946066377,70.8209450623668,0.011404039609295378,1.3376745685754559,0.1278797721365169,0.006172605524537241,0.8491893906562192,0.008456756925803579,10.465278475544372,0.0011166432699196802,0.004908701747618834,0.9449140257292952,0.12050507487120062,0.021502872190220148
Wire,23,1,A,Green,2,0.9615263675571224,5.6229102409693805,29.008452047896437,0.217578507254043,1.3592324794116546,74.60555626949093,0.007871585701094162,1.3668918509325791,0.1489313060749098,0.006184582011424823,0.8368606887043915,0.005036702478628174,10.888719255979042,0.0008034507699871635,0.0024735151149931234,1.262288349561077,0.10064257909828249,0.014228503247641269
Wire,23,1,A,Green,3,1.0885751377644333,5.863216103792424,30.316484721096312,0.17025592514551635,1.3376390803068516,77.73202237084479,0.011335832252971795,1.354686877226312,0.13670669377832884,0.006708600491649263,0.9355249084683448,0.005565942309049968,10.906051603182563,0.0007763574920736582,0.0029538788231151716,0.9069214315629393,0.11669673197368183,0.012525176652755474
Wire,23,1,A,Green,4,1.0963509279020422,5.7422964633615825,29.26955736531908,0.1293633201060869,1.3388474187903412,77.0200657718554,0.006945525698757644,1.434306283158514,0.13355718651917686,0.005913726557210933,0.9230880934258101,0.004712955689566079,11.035694067142867,0.0006287588007123818,0.002787382028167646,1.214866987852378,0.10247411001167893,0.012893568398955958
Wire,23,2,A,Green,1,0.8428943247196788,5.321473972316348,26.908689719526308,0.14775759442380418,1.3890740671525674,50.88936419522315,0.011635246708246052,0.8396321331851272,0.09926923568581317,0.0038520589464265216,0.7107008065354052,0.0022488491913325048,7.8206581751809505,0.0007258682075344388,0.0030311540079349312,0.7348288827310187,0.0899661962214132,0.009199877786035622
Wire,23,2,A,Green,2,0.886160077028338,5.672506172670786,30.048154279813016,0.15959178712094665,1.6219144281755276,55.000303459453214,0.009012340101842084,0.9328851432318849,0.10514431865581085,0.004271268938363367,0.7428562554812078,0.0018664057780125934,7.967410970606604,0.0006862384811281041,0.0032312103986953788,2.714973949587487,0.09278312631302475,0.010183105916114554
Wire,23,2,A,Green,3,0.9272660374778857,6.030340613436475,30.980086085607116,0.15088748022910922,1.5596681598606605,57.28901920176238,0.009279194124195608,0.984358220787464,0.10930187000351542,0.004839782598748146,0.7774555982326757,0.002299078275130433,8.538310175851793,0.0006274866584789536,0.003621059718859929,0.8796751257471461,0.0885228737970012,0.010453662118469256
Wire,23,2,A,Green,4,0.937843125447061,6.082969419125104,30.62864085391568,0.14577252032053303,1.555664690803854,53.84993288094044,0.00858712426741222,0.9296847563017331,0.11207450712194697,0.006886619530718888,0.8318935955535575,0.001823784972902746,8.027480653829803,0.0006729453009595968,0.00554311858780769,1.0282706405330095,0.09085208212305523,0.012771760359772089
Wire,24,1,A,White,1,0.3975957208168853,2.5480411149834827,0.5041531342998344,0.06384585869531444,1.124956853438925,87.51642607577017,4.60160310568954,0.09427202415264399,0.12788550720532815,0.015062515374119581,0.01748527498905033,0.016692356076377462,3.0083290068136352,0.22544355348249773,0.015669639159595204,5.275607977941527,0.029919030045363795,0.03027756950910466
Wire,24,1,A,White,2,0.41411419035729874,2.8065593444436936,0.6697195382001789,0.06048637018070328,1.1446263123258587,88.860334163719,4.821249232014281,0.10486896453603642,0.15092567565400616,0.01611404771102695,0.020980497010252157,0.007592040390331338,3.064853505315778,0.2365848429179155,0.01632039206303919,5.065052125946441,0.031809909088884224,0.03538611800950686
Wire,24,1,A,White,3,0.5943448509309238,2.602127995624161,0.6101774754859347,0.08647591948583047,2.16830478086775,89.80565784016534,5.305312048399657,0.09619716769522631,0.12769563381814766,0.027399697753770446,0.03631855483541551,0.006104993099599141,2.914863377788457,0.2501383716256136,0.025830787484525084,5.229115211600585,0.05780015982876279,0.03660803011060548
Wire,24,1,A,White,4,0.5773516429352499,2.7335422865278134,0.7167927135040992,0.1150379491856371,1.8521312373890897,94.31246473907373,5.722808360536034,0.11478466881698968,0.14218806170840068,0.023509730758188924,0.036949873981272786,0.004865435727794637,3.0697408478507646,0.2763465638763059,0.022417032921108422,8.262102141824474,0.038109483362758254,0.05537985448515693
Wire,24,2,A,White,1,1.1631020936244632,3.1096236120169167,1.6241554732447028,3.3145258443225583,1.455107435448004,87.45018659407188,5.258728587687367,0.09069816842866565,0.12322596541200942,0.013289126100224546,0.018210958127946535,0.004981225191420375,3.067309843343503,0.26266762747681255,0.015799736791258016,5.888136809023487,0.04586454776547228,0.03431765054494845
Wire,24,2,A,White,2,0.4591431985789362,3.2525595408721486,0.7829369691746272,0.4573784967168854,1.0540683673147642,103.82679976839124,5.904872211350843,0.10148415966681834,0.14356909633035078,0.011856029097750588,0.015641014438238045,0.003580469110162106,3.5013422975073376,0.28636865349228674,0.01413650233722733,6.279581942947274,0.03812715618614229,0.03527495969242696
Wire,24,2,A,White,3,0.4843146299109281,3.587328289538701,0.787995069652289,0.2358576275864524,1.5101897571720677,106.4007329607029,6.218363211691656,0.10646299959744183,0.14814041661978258,0.022688416926873442,0.025354444604796255,0.0031204258654242145,3.565894056623763,0.31392491085956764,0.018197801322884,6.9128575879727014,0.046253824707867666,0.038560871760867296
Wire,24,2,A,White,4,0.4905737580655347,3.563604015334917,0.9186251979956249,0.08210271053346527,1.5293381896768814,108.28263910937906,6.750187776833151,0.11724604521862055,0.17307135720504124,0.027614928740929284,0.027357011815818694,0.0023438416838840754,3.6712627266275586,0.33649949411378943,0.02240042128392779,7.0138814439583115,0.05057379349045777,0.04007755795397051
Wire,25,1,A,Blue,1,33.12335098462542,1.7761565485161859,36.33482645323372,157.03462083556067,10.616756184435808,4.519460983874474,0.43409285733556857,0.12709283991556697,0.14697966582237823,0.019202395128888234,0.2760286296580351,0.01729642722038203,0.2811687182495452,0.029217778405771385,0.10820658097712176,1.22935716611001,0.749845119542048,0.05560785926507282
Wire,25,1,A,Blue,2,34.185112320045555,1.3829116827281263,38.15139722160165,157.00901165601195,10.935095362579228,0.930001998055036,0.9185189142996018,0.1330776069900641,0.1402114431299539,0.019466106475598446,0.11462025317042976,0.010071126823299933,0.15482373137885705,0.08340795416477828,0.18122229060856493,0.6609383822167509,0.7004990494476641,0.06489780639915622
Wire,25,1,A,Blue,3,41.118343415460906,2.381155493599941,41.49398585538527,166.27452846973688,17.28046291599206,0.9299233170433497,0.21415834538116463,0.11167237740830974,0.16132811462003338,0.022497674668215856,0.11059037077839286,0.008514316504217927,0.14320442280028856,0.017473459634009342,0.11386698577698776,0.5192242180418364,0.6257626653783818,0.058833042752340886
Wire,25,1,A,Blue,4,36.96726286932761,2.331264131603554,37.94305569918489,157.59765661346665,14.530556580904207,0.8409228201497608,0.24924245561181804,0.11647579063739405,0.15654043414277483,0.017518735661812827,0.10504174977450162,0.010304433916682084,0.1566041894963456,0.014158662897278953,0.14528477857672878,0.37325725820952105,0.6866796384012883,0.05891602375872478
Wire,25,2,A,Blue,1,36.65621148441622,2.536964874698487,46.36418794239159,174.96352914343043,12.588484605343876,0.8176373994272522,0.5078344756883935,0.1551324071198281,0.1916051098165988,0.01655915274190986,0.13445867359551633,0.020716804529554024,0.15468727527077059,0.028063100676974803,0.1336218771119283,1.7497696845618342,0.6809573956753306,0.1081081629997031
Wire,25,2,A,Blue,2,33.597781870959274,2.0279080366973505,41.61758388997195,153.1627146530949,14.003505963066734,0.793410370329489,0.21029386065937564,0.1613877591896953,0.13809842097611066,0.016775836436367306,0.0881855000940881,0.007870084211119115,0.1372445401270619,0.016904623070758122,0.09875866110751787,0.49222719181647273,0.5851314164770925,0.05501230808843537
Wire,25,2,A,Blue,3,34.43414283873428,2.0745876783457637,39.10011287723829,143.12291534085,15.324747936082847,0.6149624687877631,0.2684589113899951,0.0913102652683332,0.12906197732947686,0.016959552601469738,0.08206924900779386,0.005252593677572897,0.1149207924504519,0.022003765825598657,0.13399917540045025,0.25713008622868055,0.5533927315076766,0.045914282036006115
Wire,25,2,A,Blue,4,31.178519179686006,2.377717561907482,36.29055956980362,127.09086135266442,14.52458480793365,0.647091990256666,0.17640462805924648,0.11384706867544485,0.17928870823717777,0.014239123400580207,0.06603444636408723,0.004963667658147306,0.12518375298085413,0.01232562653465288,0.09606759224143759,0.26519816968100823,0.5674299183442519,0.05350811790495978
Wire,26,1,A,Black,1,10.584958121051748,7.175951306972424,64.90906720877352,162.01035343239522,17.10701967786703,2.4421977821861325,4.981890814465986,0.1631819111500508,0.810444748475883,0.03181806895426427,0.5659863675025549,0.016626957973257465,0.13506815558922833,0.12682631014289747,0.24203904453673253,0.47613105549262474,0.6400626959337015,0.047418421825600986
Wire,26,1,A,Black,2,10.528500595067058,10.264824371636013,70.39644677971519,173.78782873094622,14.115931087818293,2.4902501389182827,5.436675518601756,0.31905783600232684,0.9575250487154603,0.06103475754083647,0.595975162394428,0.015414664396809361,0.16241847474540483,0.14144971581476234,0.23093463468621903,0.39736153508496813,0.6233635817763662,0.04235082436423521
Wire,26,1,A,Black,3,10.326277043899722,9.929819339761986,65.1353783927471,175.49451432389776,14.873131496142044,2.4445404273193336,5.450297021397438,0.21847168306310563,0.8907866885946898,0.023064977185899484,0.6152888018105238,0.01719330861947562,0.13868210580272394,0.13603346254297013,0.09094236534018448,0.3966250636427344,0.5452996930899405,0.04553150187098827
Wire,26,1,A,Black,4,9.81181127277342,11.822856074763886,71.44971962886765,174.63294102692333,17.364121597114277,2.5591840338603564,5.814228800064849,0.2947540376232612,0.9342213453666641,0.023690754770983626,1.02038580217075,0.020101116047336474,0.14404949449973936,0.14856101935166074,0.13030324550667075,0.3707570264703048,0.7759740005063683,0.04772466976756048
Wire,26,2,A,Black,1,6.831352067960936,5.437801255108832,44.53554241125004,109.40169030407246,12.638141281465703,12.154599600023097,2.720666415331847,0.14714546050465266,0.46503825226836587,0.014940487030743207,0.3403484855743796,0.005350367708232933,0.3314181195960294,0.07864513140737966,0.1206966453869286,0.5081070494593919,0.5087263981185896,0.03388571712900415
Wire,26,2,A,Black,2,4.683532998224524,4.631912704017266,35.36892570323075,84.66705195430855,5.618761602930604,1.4192298408702662,2.345588333741462,0.129826808367729,0.3548821853162974,0.013486962743559447,0.2537684514303866,0.003129872521673018,0.07483529097778467,0.07010725197711194,0.07702668376438172,0.23012039237531337,0.30354301854666677,0.022783023344187685
Wire,26,2,A,Black,3,3.797208219901078,3.5770971470386597,29.52385837359017,76.81914456175411,6.088165956888818,0.8505342597501642,2.0018566388967223,0.07889027089642726,0.3299193556146954,0.008708807497124355,0.22425771756819932,0.002165791250801582,0.0804186972796124,0.05990758360053776,0.052095725123890706,0.1620577307056496,0.29982103064385474,0.02055175704829256
Wire,26,2,A,Black,4,4.6910312058096455,4.777121278516241,35.12787244063562,92.40684737315777,7.93996722079824,1.0256998789818217,2.6854979575505147,0.10776010272478821,0.42089523237886767,0.010290713226603522,0.35120768706783423,0.0021041591355147175,0.09296395288028823,0.07811610305620807,0.060022391632435175,0.16926974972140305,0.4530279228504292,0.026528263200984514
Wire,27,1,A,Black,1,1.745990409840399,1.5360945998787077,1.059057404653015,0.685297978543856,1.2152760790857,92.05164221693498,0.027767457787436438,0.2960089493596635,0.15179408606275477,0.009080605703967253,0.028665628468048213,0.02444373581473423,2.462875157652705,0.0069986486953003395,0.018980221754477195,0.7777997640315976,0.06265586898925361,0.023511273543792913
Wire,27,1,A,Black,2,0.4700970370631254,1.4858084783097085,0.6713973274235302,0.121276680144653,0.7921450924454951,93.50778905252704,0.0030865318183468035,0.32468450143110655,0.15215858095317475,0.0042535429507468345,0.01273411291844111,0.008473078802083547,2.522312460369356,0.0004929055934179349,0.013706935221039029,0.20601716891209984,0.030870552284202147,0.012742987234092238
Wire,27,1,A,Black,3,0.5296611877906809,1.534109609608625,1.3909017885382966,0.14799053730708803,1.2543031483095881,92.52491164835523,0.010242234420881978,0.3117962101898306,0.15246218126231906,0.004711090121852921,0.016228839475810157,0.006539701429459344,2.524761754510652,0.0008824046944709178,0.01666109372217655,0.17987090726467966,0.04129350468419589,0.01928676933030204
Wire,27,1,A,Black,4,0.511620125648614,1.6144015468122979,0.6174995650512768,0.15303923144042503,0.8504374244472428,96.93875752146154,0.003442898374933992,0.30221923371101234,0.15451427506650173,0.004114363947691105,0.013578010838862696,0.006664297667430526,2.48788972649103,0.0003773837983992086,0.01586940270743098,0.175440550072345,0.029226771357229578,0.016110143052129246
Wire,27,2,A,Black,1,0.19879415204359202,0.64641341268903,0.3022534105715559,0.047746476365771555,0.3385168445768361,41.19163925898396,0.004258680864225587,0.11751902956546245,0.08073227095233688,0.0021431060297651084,0.015836993243060635,0.0015241620977858336,1.0824026038428374,0.000693937733191654,0.008605472628982308,0.0939292716298854,0.016863231390707018,0.0066963293370626426
Wire,27,2,A,Black,2,0.2769614774134385,0.9542048960621946,1.0105483160280648,0.08017205504537005,0.9087647722040484,55.245261658312714,0.05136844888975689,0.16903525754688561,0.08907530704476184,0.0019064347714452478,0.02199257977240251,0.001362669722298935,1.4731524003447654,0.007025945236737572,0.010333125732849223,0.10998103925420405,0.022877076985299383,0.008744560211784927
Wire,27,2,A,Black,3,0.34545756489310653,1.0534290839181593,0.6076582218195886,0.10075327243263349,0.5256833812309959,61.0967625791748,0.00777154997759842,0.18257219060877253,0.1085131845431111,0.0024592140758169924,0.00697538869250198,0.001094505360177613,1.6492781102881888,0.0009830237963551834,0.013450483963773852,0.11333224978138538,0.025997759730945546,0.009745449134705026
Wire,27,2,A,Black,4,0.32921212744998,1.1284919854929747,0.7628235315437463,0.10101959736811804,0.7397018109593814,61.095209906010105,0.0021013377053640176,0.17871230166511373,0.1036008495763333,0.002216354723413922,0.021250522820102414,0.0006447041514026018,1.653671753601897,0.0001244272377590608,0.012796441605493378,0.10542291630022459,0.03133151809119132,0.00956034264055009
Wire,28,1,A,Brown,1,0.7517876773716224,1.2891961634237672,1.0534817277306023,0.06225487762678251,0.960901706862646,91.88363553247588,0.00946881279251194,0.32728963399899286,1.3505454328740565,0.006989350786284752,0.05995928033066974,0.018420099191536872,2.436713868049034,0.004233468736234027,0.01941855239362572,0.7212982470788158,0.04975282909267289,0.021971053624132937
Wire,28,1,A,Brown,2,0.4632015074814124,1.3140751874385215,0.8030689513165336,0.04930286223328768,0.7921959368569459,93.59237845381854,0.00357480202828925,0.311351540571028,1.3088085997541328,0.007569301382172559,0.07482270324904292,0.006941662703177162,2.3788070867254483,0.0013347355622362006,0.015621840256488514,0.20749465256837446,0.037593666720833745,0.011209292478567933
Wire,28,1,A,Brown,3,0.4869408103199871,1.2901045034207275,1.4599577358230154,0.058338758231795254,1.1046356995162643,90.48796978398575,0.004815898274540343,0.3128569465440923,1.3569902266209635,0.007439116419566362,0.08341138628978,0.005821177320281478,2.434347892740597,0.0009857461593278981,0.015322397132351461,0.1544201170624734,0.03631122626923744,0.011099458676511943
Wire,28,1,A,Brown,4,0.503132229164597,1.2372486820472937,1.0561562875787471,0.05322434695913985,0.8811761047228213,88.83284014041926,0.012797890560472923,0.3130273371167656,1.4094974304833452,0.007911512617272387,0.0731323605481959,0.006511398113261349,2.3267411885352414,0.002028478730741505,0.014473631774025589,0.1338260964435509,0.040714608988683454,0.011878159848377614
Wire,28,2,A,Brown,1,0.3083817729708379,0.8203758935047939,0.6467092052816732,0.04844526500761879,0.5947242512673556,61.12419227572922,0.040720419397752984,0.19552351144736205,0.7731507610501435,0.005108181783294531,0.06422048489451881,0.0018179243988723762,1.6271185321764625,0.0008765223003652095,0.01397272346585558,0.11568756245962294,0.615410700566227,0.010167533977282667
Wire,28,2,A,Brown,2,0.3186836471265682,0.9416992978168308,0.9555291314048812,0.047068530557694756,0.7545372242804026,61.95577555326414,0.01591343494861998,0.21922482925166825,0.9048961812034364,0.004769918322073212,0.046306253787202295,0.0012816658986249158,1.6756385888571939,0.0016857858837694066,0.013441257406116305,0.10580733282883145,0.03715213807510247,0.00800511075482574
Wire,28,2,A,Brown,3,0.36448649667059396,0.9753697480446826,0.9442799516832487,0.04793703091393727,0.6967977165856891,67.70775892168797,0.0028035224979598705,0.21608683689318095,0.9213264848316052,0.0052359325850674454,0.04469757614121944,0.0011478602725944827,1.810619982158607,0.0005507017855282304,0.013714970535549455,0.1037034434979918,0.03800272002884304,0.008490383178909638
Wire,28,2,A,Brown,4,0.3231488833810731,0.8947151930513718,0.74904670730918,0.04492383802920176,0.5432582402963075,61.36292360512629,0.0022839647847293035,0.20278221009299177,1.028872004578143,0.0052568974208349675,0.045096840724827586,0.0013700762834831716,1.6995859370834612,0.0006439614225508239,0.013557289079623105,0.08731286709782257,0.033597488451132314,0.009504402551725345
Wire,29,1,A,Blue,1,0.666484831551735,1.2207201024527428,0.8950825484670369,0.08637567769367921,0.7072942136985806,84.25595332735348,0.9005454783163626,0.2710969237897096,0.1437843878345345,0.013221806901582691,0.5892552253233331,0.01975601691238181,2.995726365825017,0.00871116889047995,0.02001206936144057,0.62160617256646,42.322788670400215,0.04598138845985664
Wire,29,1,A,Blue,2,0.41676026773493885,1.316019790794806,1.440057175523053,0.0687014119377228,1.0906310125495353,91.98837370992506,1.0025519156514433,0.2845983158586575,0.1493530192716679,0.009530443135799515,0.6014174782251348,0.006827572780565945,3.275622825491856,0.005848320197666353,0.012009368118870703,0.23521445984491493,39.98161272855264,0.051736423973265666
Wire,29,1,A,Blue,3,0.4672361045632107,1.3715062968881748,1.7459641488934805,0.06887412358280616,1.4645010158675573,90.70657126118189,1.0641109496705294,0.28444126703990824,0.2669284555671195,0.009126483824547352,0.5954881235827122,0.00655254564246192,3.0296976778232474,0.005943731895378109,0.012595870280469679,0.22793654171703162,30.351738618799327,0.10948109019283278
Wire,29,1,A,Blue,4,0.39865145019009557,1.323024918128975,0.8131512015620574,0.05299667894404669,0.55654113481742,95.07098673440996,1.0490441090612748,0.2852386859795246,0.15775018513309202,0.009232391516468744,0.5986637650390333,0.006284060961408198,3.1835620902569515,0.0055219854756078665,0.011984137686706005,0.18616170158053164,38.19073906062189,0.04965731891365385
Wire,29,2,A,Blue,1,0.3228540418501517,0.9533577260809991,0.7038579773970628,0.050094306469315966,0.4969452898780188,66.50112100472873,0.7295564005068533,0.1954235183022376,0.10999888428125448,0.012625174336194265,0.4681257675579231,0.002262188864535861,2.336637084587527,0.004483805624372842,0.013864576522857568,0.13768915464178832,34.52227474318842,0.03007597682779379
Wire,29,2,A,Blue,2,0.3234968801537185,1.0358048112450464,0.6764716851839738,0.03806612961496252,0.4836202363232693,67.0053605881647,0.7276531040983211,0.20043906727029798,0.11397952528092953,0.006268143203239041,0.4528953779879912,0.0022059440143372814,2.4999846330822586,0.004384271760294011,0.011177078060494807,0.11805386639017981,29.358793184823355,0.034826424666404385
Wire,29,2,A,Blue,3,0.3520733896000015,1.0971614071092373,0.6960760691421015,0.04014778268936765,0.5410954285392104,70.26125955244187,0.7977146608923045,0.20350262750397646,0.11120297656478163,0.006468774018715885,0.4673993413972678,0.0018034001435755836,2.369164824941244,0.0044276442382021304,0.01088669213782737,0.10670267608269839,35.92777670993008,0.04482901713851605
Wire,29,2,A,Blue,4,0.3920875168015668,1.217182972454124,1.0301657346485549,0.04452666902263843,0.7226836840769182,75.47542080343604,0.9040481931233304,0.22885512703787178,0.17171509622023692,0.01247032091109245,0.5001098425068755,0.001778417789755817,2.9815075218016047,0.004902692394033607,0.012473784474490204,0.09744455526178464,32.512202628391805,0.045762480662235074
Wire,30,1,A,Green,1,1.7206312209735148,1.4272329755851256,3.4972691353295606,0.06693594135621339,0.9433922828889336,89.15023686465808,2.1780285896367717,0.29673378330122435,0.1465287497402372,0.008382541762830497,0.803435174440169,0.003074221921929886,2.4342720413246735,0.010290928620201829,0.01208931390967601,0.08638032405001111,0.0468046637902587,0.018176887650303983
Wire,30,1,A,Green,2,1.6017374054213398,1.459370485445936,3.4046266849284446,0.07315094823825813,1.093738254017204,86.90117434037607,2.000618148677411,0.31352589522788415,0.14617965378061146,0.010916159940296174,0.755030663409606,0.0022907458019383324,2.531848111839986,0.011061693888918372,0.01295282887909465,0.0845680723389095,0.05647357726825734,0.019411252631622057
Wire,30,1,A,Green,3,1.8049842175893713,1.3739311122927755,3.8635021930144795,0.058356114314662755,0.8377629852900206,89.0286153003468,2.5261639984533386,0.3216643794361733,0.15473882069946956,0.010995755276713757,0.7933116698757219,0.0022895107837409626,2.5581040937046704,0.013172998698779399,0.012378925318380134,0.06878161405282184,0.05366399292074356,0.022448255701068738
Wire,30,1,A,Green,4,1.6514519693999523,1.4058472357375775,3.962577571264515,0.06605572522920926,0.862889182015748,91.00427696326079,2.392293509782706,0.3599602190538735,0.1547039510150733,0.00898407136814429,0.8536472872181438,0.0029830227266983244,2.799026868921965,0.01128009286615951,0.012937853370909146,0.06475720096712,0.05238934963197466,0.015509562305066431
Wire,30,2,A,Green,1,1.5287969720525962,1.089697890381555,2.968381717389665,0.06254213138057281,0.8064842609583551,63.99534291699691,1.3993279120702937,0.22529043913253013,0.1226658876884463,0.004184115640731296,0.5366634557768053,0.0021770112391616752,2.0140687207959944,0.007302203971377212,0.009186451898960876,0.10668617618320946,0.04851843461299828,0.018415931368591425
Wire,30,2,A,Green,2,1.5131432874517634,1.2919691141559184,3.581712429991534,0.06742993817106566,0.9803001706025715,76.9780504611763,1.6089718749377222,0.3129264585258381,0.13330321137220857,0.00615767656847939,0.5129076209970433,0.0021654123191373197,2.287553712366279,0.008111813238547084,0.012509093855538814,0.14044667928345952,0.04800443693985237,0.018428561742556995
Wire,30,2,A,Green,3,1.8740700326424506,1.284675920160079,3.49746014120873,0.062268131089475875,0.8036347756999154,74.65992667548537,1.8471906979680557,0.24465026794503594,0.12830779353855407,0.008722861043557881,0.5941956775993478,0.001679405054169745,2.1819118205935295,0.00995608159310886,0.011226079312432025,0.12097589159927542,0.039409465341379755,0.018629909462799774
Wire,30,2,A,Green,4,1.9009302950291045,1.4523132497259443,3.8486426760091295,0.07029384642075086,0.8356583330245413,84.10090482684167,2.0559149174935873,0.2960651271017722,0.15159358524294,0.008157094382380367,0.6434059287115508,0.001211110402594991,2.5884726058821754,0.010459302166503408,0.012957504228749675,0.14367985769976757,0.04762762632264999,0.01964528254094118
Wire,31,1,A,White,1,1.2904571068481931,1.032938621075806,0.6476645398302336,0.05246526450012043,1.20426319271244,132.1727262413523,22.165792271741704,0.35180751232730506,0.17176267130325867,0.011999479123271768,0.030018088180535495,0.012928565159370823,4.47687226808444,0.13308532041101928,0.012997021160189403,87.23695978825552,0.04970088409258403,0.2063541543039386
Wire,31,1,A,White,2,1.3766436309738312,1.1622698676745367,0.755139535015069,0.0743388458806437,1.6300798999006845,136.30140786254117,22.554260984351373,0.3331455392951759,0.17829607749967202,0.018123089722137428,0.05324187626314568,0.010528244435169035,4.595563919166367,0.1370761008545293,0.015973313831342213,97.44159423115512,0.057770848518220556,0.22464891692549785
Wire,31,1,A,White,3,1.700554297233332,1.0883837068798925,0.6522127527691156,0.07131044469780475,1.6196488732281358,137.63784941379697,23.290818432451747,0.3619471695458146,0.18364925553405848,0.018149122932347002,0.043643049943000965,0.010009605711846722,4.715465822910756,0.1430157341368604,0.016613810778515137,96.34347344282166,0.05778353417575115,0.21844087129139364
Wire,31,1,A,White,4,1.9912008178620924,1.2180194120784011,0.7046400581298797,0.06649567288687104,1.8594012105761428,134.89754966502616,23.16041732478346,0.3635271131088709,0.18318083849045172,0.021317734399488027,0.060710757507887084,0.010876681009348198,4.665903465918782,0.13984990448946866,0.015827469749594182,89.85667422587403,0.06545437594412601,0.24246258637665624
Wire,31,2,A,White,1,1.638671156671859,0.9669027585488357,0.7362932181496394,0.06467989062834177,1.2007711822863962,107.4179586940416,18.657734343502206,0.2618774077656143,0.13709981400709229,0.009559199827549231,0.020179225606109664,0.005692233996113219,3.528271105649784,0.10772484924996721,0.013404124658137296,86.82054160459137,0.03680126941749067,0.16073566402228961
Wire,31,2,A,White,2,1.8136282312015413,0.9913307119893827,0.6922818384618066,0.062171265931536955,1.3139166623949485,111.94730795436084,19.547021548904127,0.2526902700347019,0.15153319734458925,0.012469842891570791,0.02935730155661421,0.0057356440753680744,3.732543999766595,0.11262195172777777,0.011517556083528491,87.08057363083067,0.036772078460368576,0.17055971545468437
Wire,31,2,A,White,3,1.3933076024929034,0.9666852554849227,0.6097373736645346,0.05812615688383138,1.4795391165186276,115.51445525189058,19.932847876837492,0.28519180033826486,0.15087522134339795,0.01506185781765008,0.026718256468998374,0.005101039483475884,3.729203150574293,0.11440269620940252,0.011463045246598113,88.79429578129466,0.04620198320227752,0.1680084833800787
Wire,31,2,A,White,4,1.4661631181602108,0.9570738734874936,0.6693606202563027,0.06508616168523716,1.420606870239822,113.16137547732114,20.553620051556305,0.2616990362912822,0.14338100791284536,0.015540577830807714,0.03517000872536041,0.0067849263298765975,3.5982075668003617,0.11539017708063432,0.011937876074558368,85.9155698745314,0.04289287619556076,0.16903567143769302
Wire,32,1,A,Grey,1,1.1256343146611922,2.879483097056056,7.498371775246498,0.43342904748183014,4.412881381216119,131.32106033060163,7.619585966942526,1.9646451096195148,0.22299502667477808,0.010536088014348778,0.08581305606001123,0.011030818341123861,4.9097747608460605,0.11717316590655986,0.014118232380381984,104.76403810921467,0.1464730127938484,0.27171201805436623
Wire,32,1,A,Grey,2,1.6054389391545103,3.2423356658324907,8.374539610982845,0.4493563756323704,5.543322147869421,156.10922361341883,8.088331551179008,2.0978505076190173,0.25683555769962196,0.011789475381973636,0.15697765362094387,0.010390987435909688,5.474310460022654,0.12404848108473347,0.021001555220553334,109.15019239989665,0.17806412962455584,0.30598749967775174
Wire,32,1,A,Grey,3,1.3922993397197183,3.1251967170795143,7.816432970639939,0.4721328086076501,4.8266451072391545,145.2060210266324,7.85822085104153,1.9819554710068894,0.24593696775167714,0.013967197851151643,0.08765804267582296,0.01032546480620194,5.209108327325486,0.11400464097629268,0.015422557931437925,107.46800501776275,0.15179903976789258,0.2840894593778368
Wire,32,1,A,Grey,4,1.7646249346999443,3.0107961149839584,9.239802988940907,0.41625977427233973,6.026690533139372,149.34762391019618,8.365581403352534,2.094061086867877,0.2507134272231918,0.023342228689137424,0.1285744090927229,0.009685213645682245,5.57152120240969,0.12193136174383054,0.019161596481769474,107.67117427525326,0.18399247635806307,0.2958549049344854
Wire,32,2,A,Grey,1,1.0082663169538235,2.7193761860396144,7.198096326686269,0.35551764976820377,3.7420270559407713,121.79286096686961,6.446893239009103,1.7664302453008769,0.20293286218023046,0.008765584831913096,0.0479899478589989,0.005766718239209033,4.295970438927574,0.09308733129617316,0.013997833004091381,91.85645343502536,0.14803804733262224,0.20862958527382308
Wire,32,2,A,Grey,2,0.9644456270205448,2.1980475598275655,5.579052959594665,0.30673024898233775,3.212446509423259,92.79814876961767,4.999156498597971,1.3345252912472485,0.1537757745996601,0.00797516816211516,0.04109604388919105,0.004299063349276862,3.210723675511154,0.07141836850769422,0.00943399869955685,70.42648469849891,0.10869046546091907,0.1823800800132865
Wire,32,2,A,Grey,3,0.812766102254221,2.2653776718257013,5.80636902353542,0.25917185511224355,2.7713075638818623,94.27588709742474,5.000482219500857,1.3517102420888296,0.15277209126551425,0.010305924233447585,0.08856102823363106,0.004546411907871991,3.2228480301556055,0.06840565375520095,0.009717060572205097,75.24051767540398,0.10438967990190438,0.17389448641353408
Wire,32,2,A,Grey,4,0.6590649447571129,2.2335215684109535,5.681487860350245,0.28364763943849675,2.882177158759627,94.61907597379917,5.162080637156724,1.3174268063758432,0.15715173948006578,0.008304788634426165,0.05005644655949445,0.004210254548332439,3.295845986014799,0.07021958763815614,0.009780796182457745,68.46146670857138,0.12013219049309228,0.17778262777315312
Wire,33,1,A,Blue,1,0.5382895077113747,1.2145557614165816,3.670905865278772,0.12321945763071082,1.4924912267273198,123.60287823725923,2.0967662407753735,0.674112531966024,0.2024073630998119,0.01492150069755086,3.717536863230705,0.0051145534746790036,3.7837247444271074,0.025700745573714004,0.005663544662744743,0.057640878896982536,0.5031767489671158,0.021594326866631108
Wire,33,1,A,Blue,2,0.6374705581106485,1.1952459102202757,3.872182471665713,0.11554241069048689,1.6150867994627756,126.70583421387842,2.1380447121140196,0.7537298601359608,0.19515061384359608,0.01860184425225793,4.594164840741365,0.0029830043711078624,3.8662029141876375,0.025733121073863555,0.007276728903744839,0.0618005358494825,0.6182883285762748,0.022550709307776466
Wire,33,1,A,Blue,3,0.541662791917509,1.1280578288638299,3.7069264259950336,0.06986323653283052,1.5149313602444834,124.93916774802132,1.9718568553704163,0.6802457913481376,0.2552201669087052,0.264539146065055,4.201865262568614,0.0021588645475553725,3.829532820321875,0.02770972822279283,0.00721896646441852,0.04642932537858478,0.49670163835776304,0.017993134565662917
Wire,33,1,A,Blue,4,0.5704908884219299,1.142748815877787,3.5692085169098937,0.07529501518797854,1.4021164941925417,126.06536261780987,2.024811786360177,0.6889427569680313,0.19246108932289904,0.018422455128763286,4.287734023102997,0.0016631386973597934,3.9544157644450193,0.027478956398369576,0.006079737338384229,0.05223835045640386,0.5302620888777356,0.01571829137048007
Wire,33,2,A,Blue,1,0.644243792221188,1.2654742616332884,4.047463910161234,0.1287929817474591,1.6063137550052358,112.93290546938023,2.134067480182066,0.6090032037025809,0.19012189558477022,0.010993372907189125,4.7032696590419265,0.0030560251072139473,3.3234381869655354,0.023913848633415193,0.010274500987031109,0.44727505469968576,0.5432184320770193,0.033322537621981695
Wire,33,2,A,Blue,2,0.676764194870157,1.2377806531439868,3.9202313255357573,0.1132832545636154,1.431531741308586,116.54431289227563,2.0384152015108166,0.6706119829991618,0.19082835338471957,0.016649406397887024,5.262636802553117,0.0024000990777417633,3.648563110232192,0.024402713131336,0.007335194881547864,0.34666896611097037,0.5794907106649612,0.019364022025223478
Wire,33,2,A,Blue,3,0.6120613089528179,1.2527631012291052,4.173675491634687,0.10862875727979802,1.553853176866955,114.16531069903334,2.0421052183557467,0.6009938901933858,0.1723033104184699,0.012288200221113616,4.726461355505767,0.0018773257980198267,3.4380548593074702,0.023771086926612346,0.005879282609975956,0.3168347965355305,0.5187600001152814,0.01719756216003305
Wire,33,2,A,Blue,4,0.6754884302087151,1.2468563293225574,3.8576166695225207,0.1313344949423737,1.6424152206706855,112.85036117477013,2.2990219032922425,0.5587196120645892,0.190059567465072,0.015122198091644409,5.107278841307834,0.0015382758188333698,3.55984758098243,0.026556836459672578,0.008037333081895331,0.2787636874950731,0.5915903432325458,0.01985761891226132
