Repository: mirjamdebruin/polymer-profiling

Python code for chemical profiling of polymers with LA-ICP-MS.

Background
This work is accompanying a manuscript on 'Evaluating the strength of evidence of elemental profiling of polymers with LA-ICP-MS.'

Summary
In the analysis elemental LA-ICP-MS data was assessed. The aim was to compare several data pre-processing and statistical methods to improve classification and comparison of polymer evidence materials of forensic relevance. 
Four datasets of tapes, electrical wires, tubing, and Jerry cans with 220 forensically relevant polymer objects originating from 175 sources in total (n=8) were analyzed by LA-ICP-MS.

File: data/Data_Polymers_C.csv (part 16 of 16)
Polymer,Source,Day2,Batch,Color,N,Na23,Mg25,Al27,Si29,K39,Ca44,Ti47,Mn55,Fe57,Ni60,Cu63,As75,Sr88,Nb93,Sn118,Sb121,Ba138,Pb208
Wire,34,1,A,Red,1,0.49884370099065706,4.715566125636261,0.9445482384858989,0.3830393182497436,1.2951026395795777,90.1010550408345,0.009956423630139582,0.1820293122401324,3.497479731800306,0.02497823627476178,0.28958306869157835,0.020517477616390452,3.183860637532646,0.002844307038298737,0.029541873940455782,450.4834114688092,16.203336623328237,0.8012911942865494
Wire,34,1,A,Red,2,0.505113781884765,5.458792423034819,0.8839261034887932,0.496297099421099,1.4122295442604726,96.85373166212541,0.0037589628317368424,0.16777213087539872,2.899045624994419,0.021497520253890574,0.29225145860752594,0.018510855729530897,3.3725067672103113,0.002088805717676152,0.023628585023270064,459.8651266420203,12.776825487579488,0.8038231470606405
Wire,34,1,A,Red,3,0.4673802183058035,4.194270067334864,0.9269546952467776,0.2852823434061671,1.2153713981026681,91.39076654374641,0.007264567022990313,0.17462372067876233,2.9978769758287798,0.030492393100394994,0.3313049060668377,0.018096707430301857,3.22558272302315,0.0023578602307221448,0.02515637343626892,463.6110802610807,13.1757869084196,0.8402389394408627
Wire,34,1,A,Red,4,0.5277827403586929,4.312533544174472,0.9466334023841184,0.3251215016870215,1.25912544739055,94.79484816842235,0.008737198944600393,0.2124760079884724,4.084034226050297,0.03752679205172455,0.800000169264703,0.0176006323050211,3.497106518311479,0.002780335021462048,0.03423701460059243,453.7261829425653,17.977584893469785,0.8280346288387731
Wire,34,2,A,Red,1,0.714643348840231,4.7121896474386595,1.0391403217744812,0.3836700140787467,1.7520870068486842,84.9860207803038,0.009323871573805253,0.2073525582967104,4.249885682479091,0.023022634002143008,0.3745171404789362,0.01809928791587596,3.109079805322969,0.0030042127123197284,0.032868818970356886,506.06423286442606,20.777460183237512,0.8671919312878015
Wire,34,2,A,Red,2,0.5177204176540487,5.014816212869831,0.9197471425874957,0.4057845282224368,1.3134230302434469,91.26459768167021,0.004483353932331911,0.17241613067615796,2.88410488803403,0.01894397014435434,0.307436566505579,0.01705190012783511,3.219007327530332,0.0017468845353794198,0.02267211069841089,503.538881836987,14.248706977457553,0.7464435292884433
Wire,34,2,A,Red,3,0.5047089612371071,4.762230122259943,0.9759342060764432,0.4000078697677374,1.401295031955744,88.64893552545098,0.005488006551030961,0.1603376108839133,3.065203752772856,0.02751192587951431,0.40380660870087826,0.016914694895107545,3.0457004746655176,0.0020119299331171616,0.025410730559260776,498.61427758253427,14.995338124441549,0.8116247825893528
Wire,34,2,A,Red,4,0.604836125673725,5.251680065341771,1.215079550142111,0.5158703511488878,1.4983645599841877,88.70873815273556,0.013149694741814252,0.20448005737109085,4.224644534765076,0.04048810569570834,0.9664737548982166,0.017007035932779486,3.106760957189689,0.002866097408404896,0.039477200455494715,477.72335616576686,19.522108736215834,0.881151558161089
Wire,35,1,A,Blue,1,0.5223112725762694,5.040295155553203,1.6169799506157845,0.5259865627995378,0.9787588386059421,93.37512268555247,1.929144938994046,0.10820069211577314,0.1270016320179338,0.010056324196288331,2.769081643162881,0.017906649486299553,3.242740197920945,0.002200477675090891,0.010475115264711655,461.5298815175016,0.06632356604406886,0.7650495941851887
Wire,35,1,A,Blue,2,0.5216728914420288,5.19446287965742,1.4800149275064083,0.5487564506319045,1.0308900991866405,89.90195295018292,1.7733624427899004,0.08231946578679747,0.12497183833717468,0.008880254076495401,3.072943393992851,0.018563743103191636,3.221940643074656,0.0018302002966621908,0.008543698752008156,462.1097443539763,0.04106355038672767,0.7835027882225567
Wire,35,1,A,Blue,3,0.5967644775458851,5.845798699099591,1.6129520615932997,0.677178912866448,1.126859600781941,91.10825765496283,2.1838644504381834,0.134283675719373,0.13122800738443033,0.011527223170600703,3.686250602459547,0.01741662090822083,3.158985106759619,0.0025280023605362876,0.009797512373467526,452.99402371139774,0.0905243771581862,0.7697815858039413
Wire,35,1,A,Blue,4,0.5134175800482562,8.025315186849523,1.5985479016607982,1.223743242781347,0.781487194392301,92.6885625522028,2.094011453348401,0.26363847629279874,0.17965249214723275,0.009031898385004218,2.946107490643641,0.01773117312446243,3.249320513099532,0.002058197714730522,0.007683941095533304,465.0922760146424,0.13884824392524703,0.8530809086448574
Wire,35,2,A,Blue,1,0.4820088585376207,4.54151922943771,1.6486086461445244,0.2572063889070465,1.0407557033252892,86.69741220298772,2.2670822570650064,0.06143929041969133,0.11546653219357673,0.006365920248072753,3.60020059015903,0.017273908044893222,2.9967605899381753,0.0021543653409112043,0.011015575979753828,508.9991460021305,0.03677067623994618,0.7955658381339471
Wire,35,2,A,Blue,2,0.6200374530552314,5.277815430619293,1.7382108623153354,0.4174150030385705,1.3528676609959336,85.25689913619048,1.8512536959380017,0.06940551849780467,0.11847571891334244,0.00888112352803645,3.2829618927982644,0.01743632369555183,3.060279918245886,0.0016937437208876757,0.01040834711939938,493.8203129978304,0.036600998348647794,0.733683169172815
Wire,35,2,A,Blue,3,0.7265723453090243,5.3576961703562285,2.0110746628887584,0.5174211797806706,1.3676972732425379,86.55519961342918,2.8063965173591763,0.08020591813923497,0.12539769091331485,0.011879125903924669,4.525886795542895,0.017377803798527134,3.0142488743254012,0.0026223106908727194,0.013117010334660735,494.37552466130984,0.04552128738105142,0.7202601411977732
Wire,35,2,A,Blue,4,0.5962113390254021,5.621893705158161,1.70362728901809,0.6310928493448825,1.0934872684115984,88.40034000251711,2.2081869338163753,0.08969323748624777,0.12907889142561438,0.007323762968388285,3.3973121164641613,0.016527309691267974,3.0490273979436204,0.0021371579357745167,0.010208902027958874,478.20245181892716,0.05308523053021776,0.7459016149247506
Wire,36,1,A,Red,1,0.03293320609733739,0.009904374797600497,0.3540458495084935,0.01661264375357036,0.037078225240366754,0.166834386973092,0.22233928776667214,0.0018360835431338064,0.0007688586583167594,0.0013777608874973506,0.001694808265982771,0.003091833033967272,0.01117316851720437,0.005694095543956732,0.0004417925221641542,0.10886307266355398,4.506909142045045,0.06843802889949532
Wire,36,1,A,Red,2,0.025904853137594684,0.006648562319621833,0.34537014103624303,0.012922855287690905,0.011966646048686169,0.11534214056606681,0.21724027789404812,0.0009398207749374901,0.00024273594070264685,3.525230314261102e-05,0.000275036515667774,0.0015165214866722193,0.011436912986240779,0.005412402371397732,0.00019038469762400545,0.08854240697057278,4.46187558034572,0.02077935558134859
Wire,36,1,A,Red,3,0.033779863488094294,0.007953187502023685,0.38810253536442973,0.015747992671090606,0.016818630378966276,0.2826551375843769,0.2551533330901571,0.001122408389215538,0.00028330076256266276,2.1421645494826617e-05,0.0004728738343284312,0.0014921096068049398,0.013591960991304552,0.0058349420512724065,0.00038428880021274735,0.08212974490622772,5.142157978951393,0.020619640467861036
Wire,36,1,A,Red,4,0.027989955940203304,0.0075209398625896776,0.37975030541925864,0.012999730782904709,0.012923205175705551,0.17722207522672953,0.256902986714069,0.0011051974217901482,0.0004783322388351444,9.504020060069777e-05,0.0003499455555455213,0.0016860731295138562,0.012612388398552542,0.0057466203954623365,0.00040924180911946215,0.06981690305062485,4.9131566207503266,0.03292047006466732
Wire,36,2,A,Red,1,0.02757909573534924,0.008669709530460586,0.353812750848238,0.012883534988162219,0.019650248713129904,0.1257319613632687,0.20301220845257198,0.0008087448535147217,0.0002844005879274408,0.00011403736652405669,0.0005436978647952329,0.00034389851243964083,0.010714560994530383,0.004537050762129156,0.0007304868973314956,0.05778281295336049,3.8909411155370948,0.012123852289810522
Wire,36,2,A,Red,2,0.029587457615525975,0.006396640682061825,0.34298953819203604,0.010646802901655043,0.012050511567073489,0.11088304046060408,0.17191414511879702,0.0006830853032518036,0.000313556647341261,2.1159139668804037e-05,0.00018387029278962562,0.0003434796518553293,0.010053737852731936,0.004126948029580276,0.0007459748742091144,0.05440397725415998,3.688027947240912,0.015344410406119958
Wire,36,2,A,Red,3,0.03374183472611312,0.00872993172880331,0.4677077987970827,0.01648740926158144,0.01805284139485934,0.18875625100308085,0.24901809114761456,0.0010748575458585472,0.0008538493629930384,4.478315767051351e-05,0.0005053867984824908,0.000421061359595289,0.013413522963254262,0.005442202925279177,0.00101963812947305,0.13365198913995135,4.861743325320293,0.026538574077588126
Wire,36,2,A,Red,4,0.02868916709544441,0.00789560065303477,0.40296677727007263,0.010787382360007312,0.011836089264278402,0.12942727298321927,0.22378206988656185,0.0006705144458556159,0.00037145665233268704,4.8189684418371955e-05,0.00040405538168245366,0.00028748781175455285,0.0108512859849616,0.004832781073796165,0.0002560902944968932,1e-06,4.26848976424491,0.012096624732070372
Wire,37,1,A,Black,1,0.03401032767023622,0.010993067277478149,0.37486435117083466,0.026440081385225737,0.055607902876056645,0.04606037671732632,0.0079792539905779,0.0005779006907289251,0.0003940574473426496,0.00033974134293870354,0.01040512778633828,0.003143108551571192,0.002407005746910831,0.00019587034549956142,0.0018942701418315608,0.009342600631233862,0.030554964940229107,0.0050229102923802565
Wire,37,1,A,Black,2,0.018528823861662894,0.01125112844529933,0.3986917474720872,0.01863481935710349,0.04189466617356049,0.04553059484352004,0.008291771272253631,0.0006332307067226129,0.0002931850587342732,0.0002608626351018921,0.0020131146265002777,0.0032314006907281766,0.002232786093548642,8.018355263263399e-05,0.0016143321766665766,0.003999986134925436,0.028215135270501797,0.005610740013908656
Wire,37,1,A,Black,3,0.09402932063750749,0.00892309490206291,0.3716168330153576,0.023354816274714717,0.026002679446741686,0.039834144674685594,0.008553086885152755,0.0004158197439328583,0.00024153669935179386,0.00013165378913730972,0.0008174185503184684,0.0028754726077531486,0.0017182786720915035,5.9164422301689594e-05,0.0008187904975827708,0.004418220546442114,0.015703048660632313,0.004710354971855516
Wire,37,1,A,Black,4,0.02065227654112167,0.011414270909687753,0.42277567207811434,0.022582410741936225,0.06128047320780952,0.05056490832306958,0.009092518836301708,0.0007572914810382873,0.00038585051023456074,0.0002757540314679191,0.003179686512450402,0.0021758302271833625,0.0022052729108913123,0.00011293554643846021,0.0014369119470088502,0.004110618999762672,0.026579672477623665,0.008157609373905209
Wire,37,2,A,Black,1,0.02004678967023016,0.020429824029151597,1.1961761604036816,0.018277028096989816,0.06428326209959549,0.06652048363793249,0.009986463127117816,0.0008035957022570939,0.008605137173663856,0.00022616870919895578,0.0029807930587205304,0.0005051798293385822,0.0024711967935453424,0.0002421945448264324,0.0017290989596918734,1.1348395510417588,0.013235945231249673,0.005188244707037614
Wire,37,2,A,Black,2,0.013071479986122621,0.01331202527623117,0.7164039488540689,0.013894130669002065,0.026752368490720026,0.0378709418334572,0.00716522048561978,0.0005276486053460219,0.003968079958498005,0.00011061457056526696,0.0007918915646627413,0.0003807626881279244,0.001904838780763792,0.0001483260575546473,0.0010799648370432282,0.5938645182454283,0.015004069809873044,0.0044269334802825334
Wire,37,2,A,Black,3,0.011176376905052047,0.005991673820646574,0.26697545537569844,0.010181477160256431,0.03341790227012082,0.028290974570897912,0.005407642389559747,0.0003612294334868743,0.00012452661803579942,0.00013073353643021477,0.003072362453656356,0.0003384657488447273,0.0011939670653231002,5.239139055937524e-05,0.0011725929505124607,0.00821505102650474,0.01175173589183187,0.0035668773098935526
Wire,37,2,A,Black,4,0.013875755718203334,0.006426240947961451,0.3632773388760041,0.011414846236999374,0.038694224711301226,0.02920661461395635,0.006694065585617022,0.0004759021612831854,0.0009056521139595217,0.0001954744935724025,0.0010884644572914262,0.000296696572637065,0.0015033283672923916,7.889505552523312e-05,0.001196826220330703,0.14318712661088018,0.014362358529348182,0.004193498380580968
Wire,38,1,A,Black,1,1.4319978154863988,5.824634329676988,25.755007687114844,0.05122327745331199,1.659420360115802,31.380773911976675,0.006449111734608953,0.1032693200801712,0.07784367800632039,0.0134189698489984,0.01836909775355079,0.005515102447956386,1.113477011175919,0.0002525453595224343,0.011381537439071474,1.2029869327144873,0.6740719383973668,0.021359040139236226
Wire,38,1,A,Black,2,1.6224369982589364,6.519116907993198,28.182220002150427,0.04005560052984595,1.0817076228876505,33.4866262547662,0.009094090522744775,0.10884497571545142,0.08724194065497813,0.011789615842230207,0.01646474461729692,0.0031525636456165834,1.153624816194212,0.0010469164088327387,0.006592720376460029,0.6706456431766803,0.5330869103935391,0.010605389073717268
Wire,38,1,A,Black,3,1.5332033659969462,6.299283635689034,26.56492221873495,0.04218008104386478,0.9899270014953601,31.512676332996023,0.002676790527417691,0.10739839802196781,0.07863944558091202,0.011643001544010581,0.013906494534681629,0.002545186294912554,1.1345036850795172,0.0002415922158565758,0.005124012343454785,0.6420207517372386,0.5495920709235801,0.0056875400442271155
Wire,38,1,A,Black,4,1.7178178048058659,6.170558859477198,25.828987528629185,0.04121426084229527,1.2728795487670155,31.301714521907176,0.0029420740555311242,0.1084074826123938,0.08041146094871339,0.021796281851282646,0.02407772876745313,0.0019533934990169813,1.0426972939352903,0.0001270497871170034,0.004589608268812454,0.5630627817955397,1.618710748593593,0.00582732232826453
Wire,38,2,A,Black,1,1.7958828930834387,6.161649680014748,26.22273624135109,0.0426331580207788,1.134789819098546,34.561776744361666,0.0036677865680747566,0.11464674027562392,0.10547238005166426,0.013893577692148223,0.02303381169554059,0.002023812388051884,1.2770711750661619,0.00025824642979166375,0.007657756684744237,0.23246422504697453,1.0606627290602442,0.004583199091483651
Wire,38,2,A,Black,2,1.747115340961348,6.042757273388687,25.853758297503227,0.03891917725847609,1.1397467890909563,34.89499682133884,0.0023509987417831223,0.11202812004486155,0.0988321473813984,0.00935928411259448,0.02230457375513866,0.0036978764062247592,1.2605301095733117,0.00013912485376696548,0.006329272053896456,0.24662664584908892,1.2693406799394769,0.0044468634694596314
Wire,38,2,A,Black,3,1.6660054548529222,5.7247780005570075,24.03014139877241,0.03986610397240507,0.9343614259167281,32.89009489049309,0.005523702608569139,0.10790336346023634,0.08979724664615628,0.005624201474122909,0.023867447140014576,0.00402053322375794,1.1844921916301268,0.0002697458466263481,0.005218964776601029,0.26887450877120983,1.0958346639770757,0.004153654329661849
Wire,38,2,A,Black,4,1.4297719364669919,5.223717082796356,22.606685070171867,0.04462094965885627,1.2972383843985764,31.152796589601817,0.003928808651547123,0.10044347433930485,0.08569084844542424,0.004614930134913808,0.023767440323474037,0.0036538378648449357,1.151382752478923,0.00017851544803661404,0.004941250046712015,0.26100472779434286,0.7843753271699778,0.003627192776269825
Wire,39,1,A,Green,1,2.1502703380574415,6.285421593340898,28.830455375222083,0.08053090347665884,2.55408049784732,32.41852070745296,0.008302241944521241,0.11144077104408362,0.09709319446271766,0.010047913162861714,1.6243520839490466,0.004227863820314243,1.2410616638583571,0.0003198724061940274,0.007458217801405107,2.469963058141908,9.104023135291719,0.01587302058256883
Wire,39,1,A,Green,2,2.1460460740307625,6.195280673038488,28.640414743810656,0.06110437154996743,1.7649584322043534,33.381260578780086,0.004666135994245519,0.10900045295004343,0.09313707336112415,0.01316544190019795,1.733189014093876,0.0019081061649711282,1.231751589494838,0.00027874502012419333,0.007650306584636472,1.907963890513342,9.607730751971662,0.011013612187805749
Wire,39,1,A,Green,3,2.431549815024184,6.2183040433743875,27.656337881841957,0.05339051360700055,1.3567001248242487,31.561817434295683,0.013504377419722609,0.10416485656661932,0.09258653260137427,0.0139919660621048,1.6233900548897615,0.0018049820391176465,1.2114898463090888,0.0005346883994073114,0.007763455386715111,1.5784072300612442,9.223253877078623,0.007136800694769458
Wire,39,1,A,Green,4,2.943592012895439,6.612026764418988,30.217237937827107,0.05170588298266753,1.2894913156412857,36.20827848284235,0.003695432878500758,0.12045220253663115,0.10064324441721856,0.026222741977317318,1.938942779951106,0.0014078016652250903,1.347956884093833,0.00018273544200073075,0.008621110042050815,1.8514464000871305,10.305130804903023,0.007034636680778541
Wire,39,2,A,Green,1,1.8584130735102307,5.755976645247962,26.16415281404173,0.05722059454659074,1.8379845213590253,33.01286069863827,0.0048978443933695255,0.10425454244778998,0.10154231669917319,0.010213739244849085,1.5785081466873774,0.00261422820038859,1.2841447450364079,0.00026626740971428126,0.0069181423706187305,1.3828044991625694,8.81724001725622,0.006373869660628111
Wire,39,2,A,Green,2,1.8975920893202434,5.892435925273388,27.00008210460934,0.05212742474951486,1.2554092251282316,33.85702799366525,0.004373064913900183,0.11274591072671307,0.09915274834807192,0.009249326559890251,1.4794098654036572,0.004147975917316998,1.3229828712081013,0.0002496300462263822,0.007005788209094847,1.195865388858474,8.868793639477932,0.0062372384463136085
Wire,39,2,A,Green,3,2.1466410911942386,5.718587351945371,26.359576253773042,0.06547919684060212,1.8928957799619641,32.8672669159187,0.006646321064775941,0.10766894100085736,0.1027294658636483,0.01596594857420549,1.5342091028309934,0.0043955644359809825,1.2581880408939343,0.0002938885198236876,0.007533929047239987,1.000983526883029,9.04558910395394,0.005996322299948592
Wire,39,2,A,Green,4,1.9602701248072762,5.900648148202138,25.942266261047642,0.051264914964869984,1.289597491149952,32.925217711911095,0.0053311380508351824,0.11074931106536733,0.10130149045599325,0.011919789741819804,1.4732733187797304,0.004717869087615197,1.275383688059956,0.0003045822064433721,0.007178068500278935,1.4235114978353494,8.890219000583656,0.006087945869226519
Wire,40,1,A,Red,1,0.7080625297441231,4.372242315694512,18.63604610957291,0.038951739026545626,1.046965987996267,22.639360628351575,0.0038214693351214706,0.07947011943376134,0.08092374329189851,0.009697214010602884,0.09417570605947101,0.0015064873931531322,0.8370789617815035,0.00020650575313816316,0.0034761783058100456,1.0194872365652037,0.4786128390438817,0.009690753748352605
Wire,40,1,A,Red,2,1.1131910936817877,7.0547529793383195,29.725365841868555,0.04062982272126343,0.8210216768806413,35.26630440991775,0.0027938174612790797,0.1411645440113902,0.1662790698118033,0.013711352635238335,0.07665362443274545,0.001350542603639831,1.2734183444242835,0.00025732707577481357,0.0032469999165724802,0.9971742105034961,0.43546021269389557,0.006846353382557504
Wire,40,1,A,Red,3,1.1305551304103247,6.626472027835821,27.749260792128503,0.043662268366543855,1.381853571574803,35.15002074234075,0.0053242846220967486,0.12489588568005094,0.1538292116998674,0.025428082693942325,0.11290604738948272,0.0010866664052126811,1.2653961157824285,0.00041333181435697895,0.0026420302328755522,0.8810095679820359,0.6261249167921736,0.005348353705256695
Wire,40,1,A,Red,4,1.3211721702038124,7.413241077359287,31.842675751106672,0.048428253993922844,1.2832051396112063,37.696694465705846,0.008251540952103882,0.12919452092532197,0.1388552672092925,0.04502415495527923,0.08642308392291831,0.0014548657964996439,1.3814591850681794,0.0005358543030591112,0.00366748495909048,0.8474551056199681,0.8195871389724615,0.005833282397285499
Wire,40,2,A,Red,1,0.9059289471292682,5.268129136511324,22.07337622119305,0.046167526331387966,0.8464905690232907,31.410424236085408,0.22594812298149566,0.10965942069797432,0.1429134513933782,0.007267886223914054,0.03467316227322374,0.006595844651080725,1.1754430168821368,0.00032681912310827347,0.005089063337477099,0.5635893250862398,0.4709721822451863,0.004929108862537714
Wire,40,2,A,Red,2,1.2249451301221626,6.21296216321889,26.58398360049755,0.05112991677296325,0.9606907019979262,34.27341333330875,1e-06,0.1351099007794308,0.13762658604836206,0.00909283071354979,0.04553304171622844,0.005066947820114285,1.3610679651846758,0.00020054038980085005,0.005091893601356717,0.5547498774347124,0.768670491942955,0.004979935851313518
Wire,40,2,A,Red,3,1.311416140713082,6.342101274188833,27.140134522847198,0.05518551598936772,1.1630377569551809,33.71145364840683,1e-06,0.12485547763004878,0.13542276151741844,0.010421943717758736,0.058075593366233934,0.004503955771859506,1.346396060856663,0.0003083570319555452,0.005820101448881105,0.558632033847688,0.7168910684774737,0.006184937564856948
Wire,40,2,A,Red,4,1.1957076359006913,6.08821597075981,25.57811518894646,0.05290892354746706,1.0252135328870116,32.82559026561239,1e-06,0.11548143554182037,0.13263853440210788,0.010683023522259616,0.05417853330118425,0.00436079686132534,1.2517174216471336,0.000515632933424458,0.005531539800493429,0.48568518880995026,0.7602251442569047,0.006063523354776892
Wire,41,1,A,White,1,0.8694483376747802,5.354906811387551,23.284814613536234,0.038661644761507845,1.1135681487290794,28.765377558421243,6.592996168749269,0.09768910202199671,0.06909018055252364,0.008853258453868331,0.03627542018279154,0.001586432301432944,1.0507576855861795,0.0011993892098355783,0.005701225844816307,1.0637490171338957,0.42711169861463066,0.009155122278175493
Wire,41,1,A,White,2,1.050241646384056,6.361962357708847,28.837251206716193,0.04448009827998531,1.335192094998945,35.65413841008547,9.515384985224065,0.1153516188658065,0.09015417480182604,0.011620434477468916,0.05575339684782526,0.0012093562940256764,1.265243043906264,0.0014708935542581223,0.0058536089217223345,0.8916289130627053,0.6042416549283818,0.005370810453940471
Wire,41,1,A,White,3,1.2647661550332463,6.878794171529873,30.80551300511061,0.04432610815742057,1.1421815138163351,36.658055218346966,10.206704340602613,0.12372713277100839,0.08885889370393373,0.01164718627065759,0.10077830099818796,0.0011293271152870792,1.3339679466148753,0.0038813675568371607,0.00558444422324666,0.8209721704476394,0.946513654702857,0.004870134289419439
Wire,41,1,A,White,4,0.9368569313861962,6.006300737475717,26.538578272887623,0.036520826623576544,1.1274412615008806,31.976473458783765,9.471716091730164,0.10940063225486843,0.0778005999638884,0.009553652820483786,0.0924391799115409,0.0011008142915702578,1.137384003885675,0.0012621275352839296,0.004870977410324505,0.6628880081590466,0.5469878964964024,0.004029862522444554
Wire,41,2,A,White,1,1.0643029717990726,6.1674982077179115,27.230696166191585,0.037532384239102434,1.1029439356373039,34.297527802308764,8.88121414963247,0.11602136192335477,0.09646013447706793,0.009790238613231425,0.03551583326049385,0.003781360089592013,1.3186781063119721,0.0016220992493642186,0.006146084122703734,0.6179386391033815,0.8605031888489912,0.00660771169146823
Wire,41,2,A,White,2,1.0542999156717252,6.4697145011142805,28.397380094966135,0.033090752034189846,1.1916399301892093,35.02392005809614,9.133806122676098,0.11432574140418486,0.0947791879394476,0.007234140641314535,0.028538238722559145,0.004145614072294999,1.3171576913423433,0.001527347659153452,0.005669484837229602,0.5427649416566749,0.2658667750306619,0.005546249819162639
Wire,41,2,A,White,3,1.2744805290949581,6.208980471106525,27.43441313324388,0.03322199675515364,1.2735336454787576,33.14094168642297,8.4694636964488,0.11024594046904077,0.09388412773698486,0.01306293344489437,0.06662466167400219,0.0043805579023128895,1.2529308201709481,0.002322423425540533,0.0067916270823738766,0.49728286878947736,1.4953511831766182,0.004843215945726284
Wire,41,2,A,White,4,1.0917214541389242,6.246101779956913,27.405647721130578,0.04297873784692728,1.0395521160206218,32.39631107161743,8.658106329743577,0.11317539225088553,0.10024025609131498,0.011464912951162677,0.04601423522023662,0.004589640537811045,1.279074259623808,0.0013062608087600566,0.006106722109170438,0.4413929656444691,0.6187847009758657,0.004736618634682791
Wire,42,1,A,Transparent,1,0.20074162219809244,0.17384948872502112,0.9046353726777112,0.02049532480478164,0.1506981654327102,0.9323970343483959,0.28518610277445305,0.0056929432633581615,0.003336338632869649,0.0009268639474921694,0.014427703789604902,0.0011692383677174775,0.6977885512401119,0.00015415522747777986,0.006727590840887797,1.607955667673162,143.38640931152352,0.0017452939231752977
Wire,42,1,A,Transparent,2,0.18474101048843874,0.002572858682015762,0.046431084173820046,0.017421183687599536,0.08413887696270525,0.044466733714816166,0.0008794417508594133,0.0037313491310669205,0.003211043941145179,0.0009465992244747272,0.04735491323533732,0.0016080177435524095,0.7650410568784056,3.9704873751569386e-05,0.005635799691363074,0.9613452827167184,159.00637827069687,0.0019746892106305954
Wire,42,1,A,Transparent,3,0.16033456833466045,0.0016416252844264152,0.03017682383791371,0.017016038072011876,0.06472348189840138,0.03750750071272277,0.0006772397416236101,0.002062843822484658,0.0015126776911120437,0.000792508378715314,0.029111647738113665,0.0014755617722483994,0.7495776002000555,4.864775106700429e-05,0.005735058456090667,0.7848294105910628,153.13492173639563,0.0014182969494524727
Wire,42,1,A,Transparent,4,0.11999919429274869,0.0012089913510499822,0.023488344219506418,0.015870352426854837,0.04630162251682017,0.034792100801603276,0.0003086963971557385,0.0016862764998456761,0.0013300413605266427,0.0007240927407250566,0.056786408757977115,0.0009154797770757718,0.7486792910432526,1.5098319731762784e-05,0.005037373044210203,0.7602362045631262,152.77531372514753,0.0007240933449209371
Wire,42,2,A,Transparent,1,0.08890664205977508,0.006048417380719282,0.26151964893228963,0.018667828550555904,0.05228363910094932,0.028962753789926157,0.000629989055377325,0.0018511903789584351,0.0018227065120266616,0.0007992277218254658,0.018852887460684503,0.0011230315773521063,0.44167176530799945,8.430512262282014e-05,0.006274064267698343,0.8299570821241865,93.3859257622619,0.0009030122839269304
Wire,42,2,A,Transparent,2,0.09619591384871794,1e-06,1e-06,0.014488706470174988,0.055489481019750625,0.023344264708546156,1e-06,0.002129649655330168,0.0017139561650416858,0.0011608356491437438,0.02193272435963397,0.0023394942262690206,0.4508371174467259,1e-06,0.0061144300551089405,0.17438378110717428,95.44415047099132,0.0004401934976470205
Wire,42,2,A,Transparent,3,0.07337747069767708,1e-06,1e-06,0.0140872827665366,0.03714070896958579,0.01942283158685006,1e-06,0.001506482561525739,0.0010984265486087413,0.0008066961903679573,0.02914257390683722,0.0029133737098330087,0.43644790747616735,1e-06,0.005231802629819279,0.06408166126392717,91.87708102105094,0.00012816340934231914
Wire,42,2,A,Transparent,4,0.09681740967316038,1e-06,1e-06,0.014311805469901358,0.03055356217409895,0.02322781214365968,1e-06,0.003451244154853156,0.0016751393625121314,0.0010470714018653421,0.02853310805964892,0.0033249672216071934,0.48581215266108657,1e-06,0.005935373227428776,0.10773107967591107,104.29865583284634,0.00019395179279764954
Wire,43,1,A,Black,1,3.557982359774092,5.973393589282305,246.0745370539933,3.9088308596484325,4.550230593461195,10.000962237166998,1.2771049422430467,0.05409111052989237,0.2257329076107379,0.012779248824466696,0.03385930876925194,0.01411638559405693,0.7569851734569915,0.07220727593815075,0.009496741665496196,281.7076265464659,2.6603787656618914,0.3865042443403965
Wire,43,1,A,Black,2,3.690995260392444,6.696537396690519,263.3891243721574,4.077578412959977,4.733647269590251,10.929984343609785,1.3101840820342612,0.055859192504546754,0.2241408128464679,0.01428644450998638,0.036398340507968606,0.015241322628679372,0.6471114766964223,0.07503400850745974,0.009118603885402882,316.3765347298642,0.5846090113236073,0.3674158878354459
Wire,43,1,A,Black,3,3.829444188878689,6.580261402257418,270.5338380572483,4.3425732561195325,4.90340122930759,11.752769746682173,1.453611251567201,0.05730417917031434,0.23344801175278923,0.014774181410863488,0.040558929171015216,0.01561531636289869,0.6862185278227806,0.07632412488763464,0.009198513704112328,312.78100106341066,0.6529045883996549,0.3665646370396329
Wire,43,1,A,Black,4,3.6098412799473034,6.582476993397807,261.6144717718501,4.11009435087896,4.648276371288216,10.854491356204992,1.3541898872992404,0.056770117203949456,0.21848513594096247,0.013936763176141242,0.0387834967761968,0.01461144717352354,0.6846690998739853,0.07211650083714342,0.008441874957149504,288.4807912192406,0.5240367927872883,0.3313006297315873
Wire,43,2,A,Black,1,3.4558635490257745,5.219483027186949,212.16593738033822,3.8758546778475247,4.3282676275929175,11.666903872686914,1.0399817084349994,0.056303899887325884,0.2591395651277106,0.013996873494517528,0.0796663684494629,0.015098120065494613,0.6016948082581458,0.06052337039350011,0.015486599398901426,272.9955492384029,0.5729968551673494,0.32272911206814153
Wire,43,2,A,Black,2,3.5750244786982295,5.489485597830563,229.88972424866355,4.197694708610504,4.60100571918135,10.232126101608188,1.06852740903123,0.06082891068658766,0.23803743533289076,0.01389287640892829,0.042715230127582195,0.01613902356908362,0.6687380539966055,0.06221728028901797,0.013522839154498176,290.3402351783314,0.6034483826379862,0.32552700313675664
Wire,43,2,A,Black,3,3.5015026216450518,5.808542579868723,234.65705764497403,4.185381537419744,4.463233167083516,10.927259156797716,1.1550995474996024,0.05848062724012382,0.2410808461029566,0.014228538390748375,0.04055988437402099,0.01686902919890208,0.659422678855243,0.06259019447342944,0.013448649652722583,300.2792874601735,0.5499518677834592,0.3438678462941692
Wire,43,2,A,Black,4,3.3104765542833015,5.719150128892004,224.9690857915758,3.8608505735088503,4.3714611186636665,11.003722712725983,1.1512654242735294,0.05797464359269395,0.23306783959135374,0.01379921761312494,0.031018115858279263,0.01615017088214731,0.6652071163754539,0.06474524943180288,0.012331186013171059,292.31229128963594,0.5092793618702265,0.31990466975731296
Wire,44,1,A,Brown,1,3.329504025187006,6.336277953270803,250.94343453454883,3.808031148507713,4.270573241789971,11.742280433419138,1.2225199119119576,0.12969081036338487,4.166348093707339,0.01569805770641603,0.10485254129971085,0.018850638778200104,0.636410773843915,0.07130246179312272,0.039489156673356694,375.42692062547206,0.5811460310739752,0.43675258123970523
Wire,44,1,A,Brown,2,3.3914071394601963,6.627135628067344,263.83477574832295,4.060349495348083,3.4797935469022105,11.867905921556563,1.4068176573195434,0.13891644980843498,4.460546396876959,0.016251927159740946,0.11214506413799197,0.019484022746676728,0.7488113970253946,0.07808939864994029,0.042485253763638646,380.56291877606816,0.611595032887193,0.5377799910188461
Wire,44,1,A,Brown,3,3.4770305411046545,6.777343839699171,261.0986131896571,3.9428120742278403,3.514378988761485,11.91877933147653,1.4089294079343675,0.14075611710618008,4.880425646927449,0.015851237195638936,0.11701064119787843,0.019011418784894884,0.7111368236581306,0.07988645180921666,0.04314418907010788,386.07308669899794,0.6010703583879033,0.5007111703528154
Wire,44,1,A,Brown,4,3.5192337753877796,6.787208537966853,258.69930724426047,3.7982344376169026,3.5765783430288103,11.913387351930977,1.385617720559254,0.14406355434669987,4.741668700543185,0.016372250677156502,0.11528718361521292,0.01913237781138593,0.7121320916957027,0.08825120899850256,0.04526761169779004,417.76818361487204,0.5725503249686572,0.5155716901213593
Wire,44,2,A,Brown,1,3.157000017265037,5.746594189583672,229.7513922743554,4.195716395309579,3.58143039874991,11.941205221029948,1.2057122286708504,0.13969354587135305,4.299431810686638,0.015639877626908487,0.11020374920053626,0.021397186505875174,0.7292309222328904,0.07339763629287317,0.044890982414600565,384.7260001947141,0.5424232204244152,0.49590981559310987
Wire,44,2,A,Brown,2,3.329309664118716,5.94548766128404,227.19317217134835,4.186626131654829,3.6842070123975783,12.145661148452827,1.1612284372864252,0.1320228041665652,4.229988607498727,0.01538552187525935,0.10604862274954979,0.022072778114180326,0.6965137431977289,0.06944564930087398,0.04418781913890225,406.33683098223827,0.5747923685328433,0.4985397551731397
Wire,44,2,A,Brown,3,3.2096929848165523,5.9812630864845735,230.84160022003948,4.156348983276227,4.27009291101809,12.14910671140242,1.2352455834007945,0.1351150945291209,4.348971073074023,0.01597621548787632,0.1065701727882939,0.021466740597182957,0.7218348823400197,0.07384112027958334,0.04355141958257915,385.8422601974538,0.6456562167217498,0.5370751526194995
Wire,44,2,A,Brown,4,3.035335207005971,5.723296884107761,221.65302015784053,4.177055674188767,3.4978583505295853,11.273960463803794,1.1850449521031865,0.12521988677437876,4.060354427757718,0.014789607686745664,0.10502593412431045,0.02023991745433234,0.706218602493766,0.0740881465036105,0.0413339356662301,350.5218273138643,0.5580365138019063,0.48182420912884805
Wire,45,1,A,Yellow,1,1.8261780103341823,1.1061491401109655,3.190685692581577,0.26978106610660374,2.375301630933751,130.5599353100768,0.01560907630679234,2.217558765498656,0.24523890347353286,0.023038117336321683,0.5323738731397547,0.011517529562546787,19.271901239672573,0.0008943419894738982,0.007901557070158174,0.14740477635372656,0.21251840220014206,0.024287368713268295
Wire,45,1,A,Yellow,2,1.9098610940748275,1.160094806019282,3.632375184339498,0.31079211820031155,3.685144002466977,147.3998314083986,0.021060638162001433,2.4675406900433843,0.29096185723798185,0.026484430086342284,0.4403084372183184,0.005490500861005845,19.80557557462016,0.0012256717254710875,0.011354391078471554,0.1056172674151515,0.22067218957046258,0.029979230171931624
Wire,45,1,A,Yellow,3,1.7510377944005373,1.155610160161613,3.3403321384723967,0.3073797371969533,2.5441831841844,140.46248430114233,0.018262762010236435,2.417310561151251,0.29042376232229294,0.022998851095542755,0.2968057291789282,0.0056101741615576855,20.10656910348898,0.0010644898575506302,0.0064523924798669,0.17359663028073635,0.20893162202488247,0.023565635145372313
Wire,45,1,A,Yellow,4,1.6842062060644207,1.051849047707955,3.115326089379632,0.25582775590152385,2.207246392694432,125.90792789830748,0.015958877177799206,2.1576227960966734,0.24944087981904423,0.014767563016929657,0.6584950147591953,0.006466920395150536,17.18240899707949,0.0009015599742667532,0.005509978602464351,0.4022440417030588,0.21778499509411556,0.0184180489588515
Wire,46,1,A,Yellow,1,3.3405014718004096,11.132064777694254,171.13069629290936,2.169549594297514,2.9822217501992436,55.306898706644645,12.781632287889487,1.725257719055754,0.2284213704049281,0.023382122304039573,0.1184815758403769,0.009671685687818041,7.536730396231596,0.22123710672737784,0.4534278412372331,0.1326627310309402,2.432161295733745,0.06183054730464673
Wire,46,1,A,Yellow,2,2.954197689283197,9.829406731996594,151.7138326782319,2.021009751778362,2.4586709672593035,49.67651484601263,10.52409076023146,1.5327434041178323,0.20336805999780888,0.016294760689324103,0.0931022227454076,0.005313887200655435,7.082306248980038,0.19600604326670154,0.43620888493153803,0.09069799076615767,2.1593610265686256,0.058115030119957216
Wire,46,1,A,Yellow,3,2.8368684086006533,9.823394705411902,142.56137791050887,1.7896955433801596,2.450496432445691,45.62306102590247,9.364206915095254,1.3523902835052068,0.1768498881215959,0.01305934695174921,0.09217077213916962,0.003947445111039863,6.16576587323494,0.1596386737870012,0.4376314569635212,0.07678030246593415,2.1126768861188547,0.049505694917535266
Wire,46,1,A,Yellow,4,2.817048031378973,9.898843779302842,140.87381194228558,1.8493312951469383,2.283909993098775,46.474308800259145,9.133667072693816,1.3921117228927284,0.18620237464607267,0.014162061815072033,0.11918820981160949,0.003817951666316264,5.933152182066847,0.1438237747293459,0.44079158674643015,0.07251052197749483,2.2066283866467296,0.04876753630394595
Wire,46,2,A,Yellow,1,3.104313769459487,10.32377297022428,162.90156790371984,1.771739085944104,2.5760026873309716,45.69566706318838,9.540363659531751,1.3409890167456673,0.16159921217225529,0.013562553290355467,0.09323353496171113,0.001914287076377031,6.3722798525145405,0.15820560204903122,0.3758207316851599,0.1613469078981245,2.361824719132793,0.05026532874587933
Wire,46,2,A,Yellow,2,2.7840049009672763,9.521376248365035,148.7192780111102,1.5869314190881894,2.3221345415789276,41.69136099660039,9.400186747966217,1.1968001880451105,0.15288420852461723,0.009615130491324736,0.06836416880547438,0.0019044032404957278,5.782673151759574,0.15332060008972498,0.35163518701522134,0.11381110258712221,2.1317797766862414,0.04315800994525315
Wire,46,2,A,Yellow,3,2.8815546321160674,9.990267372108569,150.3231424950556,1.7545732087217856,2.2384320631285224,40.442573421994766,8.40244435042102,1.1939129799285857,0.14707230219746317,0.009598324043941222,0.07123076265463484,0.0019738876782152467,5.814884594130394,0.12763580651841383,0.3660868911891658,0.09429420047553268,2.256349648038512,0.043896721585873946
Wire,46,2,A,Yellow,4,3.2336591129749306,10.994835436728893,166.7433197695416,1.9167013956493486,2.7313288827670767,46.409987122219654,9.12367783188925,1.2725594480548141,0.17316113268562952,0.012488057940925678,0.09455805684865906,0.0020027286188509454,6.53108314710305,0.1306443921289085,0.4237479861076245,0.1048700104181366,2.4886751683964463,0.053593386032427144
Wire,47,1,A,Yellow,1,1.1333683510966994,5.682999790843922,33.336034963115004,0.16333831463591886,2.4974975173349634,84.27677668609486,3.118110039783576,2.710745750641772,0.21360545303449197,0.02016230264420697,0.05266148207598037,0.006399954500916747,11.917317407543791,0.0020318831045037346,0.004839236253666272,0.9691701752489121,0.18821240690486846,0.018656254301422412
Wire,47,1,A,Yellow,2,1.1799271137512641,5.826083778477164,34.86878497127303,0.14807725707371636,2.8747214953552445,85.87108013141417,3.2484255445743497,2.70439894076558,0.22334334395594382,0.025903441672653627,0.05220521692705993,0.0035541575167342926,11.636973129017354,0.0020796007270386216,0.006399693505899351,0.9973446208507266,0.22249432674231925,0.01935509726108947
Wire,47,1,A,Yellow,3,1.1475861326355052,5.795063104774238,34.53173278464244,0.20339498850805388,2.4868676481197065,87.47734262348392,3.236800568747396,2.681631671615033,0.2193634759571,0.02200705210238574,0.05101307366033283,0.003808702649324375,11.781907213256655,0.001527700572016724,0.00526289579063025,1.1743573016369144,0.2100048928585985,0.01797991656181471
Wire,47,1,A,Yellow,4,1.1039699476610783,5.808738523240797,34.946578384652234,0.14247989018031038,2.3917525561054,87.75496771147978,3.4708425176861732,2.643292313152248,0.22093155327927097,0.019151321732362742,0.058952711867544014,0.0037569334161367458,11.45585116406398,0.001643316002793797,0.003965678146224668,1.2329735205233008,0.1907689023877653,0.01737551324466313
Wire,47,2,A,Yellow,1,0.8937650967893239,5.106301538322929,30.415176835790785,0.15322865917042489,2.1865673770104626,59.34949863247563,2.033909391556969,1.869794288296501,0.15800569055542923,0.012771757751321782,0.045144632691057965,0.0024422977877728387,8.311319053000297,0.0012224120404990186,0.008322901467074073,0.7879259148426535,0.16295582095185943,0.015876238799524878
Wire,47,2,A,Yellow,2,1.0671819483383262,5.811658217063048,34.080808769179,0.14089120711055192,2.6309738842859516,67.99875177070821,2.370261094267871,2.08810962063363,0.18454456455715448,0.018819900096303726,0.051876543308893984,0.0026387726513041705,9.744548450216168,0.0014008489901626059,0.009143941156116431,1.0061823886789139,0.17931739244397263,0.018528691855965524
Wire,47,2,A,Yellow,3,1.1134013195231311,6.1756050170237415,36.04380358334329,0.14560263166474505,2.544354085938679,68.2614398206549,2.643945998658938,2.038870923328616,0.17850751646291807,0.01791480230399583,0.04175031955143678,0.003000978860591108,10.09226509793541,0.0013464492122237882,0.006994989398133051,1.192807147239205,0.1892507099347309,0.01749920369004228
Wire,47,2,A,Yellow,4,1.0853961580471296,6.02208012086977,36.36764246488098,0.16964427065494228,2.6354442390258743,67.1233342045891,2.674521877980172,2.13677198499805,0.17752808685599022,0.02047521592726147,0.04623166048958003,0.002333286667460767,9.530500770737051,0.0013663441098332116,0.012736450222432747,1.1303867563547652,0.20384823358075485,0.017711091621970945
Wire,48,1,A,Yellow,1,0.9225811432860325,6.025093351124943,30.710874902571124,0.2225825705678294,1.2344104914887175,76.91330537940601,2.8606392437400925,1.4380169957093671,0.13961212210548796,0.013003401702372986,0.10228235893131205,0.005733910388584866,11.178174740958088,0.0005833251499599577,0.00696111989495317,0.39925074656428333,0.11539605044429742,0.01095904290153636
Wire,48,1,A,Yellow,2,0.9401141398546244,6.086394298694517,31.396473508208164,0.14500387939131035,1.3161659101785002,74.40099110655258,2.8122111971565427,1.4214173525678242,0.13229442949909948,0.007595776872666896,0.08675132055178846,0.0056472774772662136,11.031561054509483,0.0005340016988467931,0.005686868984418246,0.5272374336498553,0.12107902340351785,0.01011831749301543
Wire,48,1,A,Yellow,3,1.0527764308538519,6.454378049801494,32.40651890869384,0.19571734022374707,1.464301827228889,84.59427594862247,3.2713364624786694,1.4514291808024813,0.15101194219941902,0.016149585134844335,0.13922988812558795,0.006767365895629579,12.179207514414195,0.0006722996754325155,0.008643613922991462,0.5608352934530877,0.123401077749879,0.012706410247547803
Wire,48,1,A,Yellow,4,1.0483953789205873,6.422564160123611,32.5912733843676,0.20190631594992506,1.5348931644283812,78.15812952598777,3.334891326355834,1.422237361635666,0.1417860711709819,0.009933066214976126,0.11340226567763871,0.005481129888103966,11.526853978585638,0.0004974871388638629,0.008521692512934283,0.4183499752438163,0.1303419678654661,0.013226395718758003
Wire,48,2,A,Yellow,1,0.6914391166385137,5.372927434935646,28.382167121333513,0.11348390371916421,1.4448185928450394,48.908031100438045,2.1441331635075986,0.8572192504754224,0.10407562674004175,0.006089521843480645,0.07831302384106081,0.0023147345265922114,7.327509597537577,0.0019556214493223483,0.004943374473166463,0.6481282502107474,0.07719912428880472,0.009043361265527312
Wire,48,2,A,Yellow,2,0.7748351518066156,5.8993739949272355,29.997306993915092,0.12829942283780751,1.6284156493425694,53.851298203950435,2.2967229603884682,0.910994130709029,0.09896843044637094,0.005672879198372508,0.0812057631182212,0.002508509947895868,7.912869507633052,0.0007758452894629686,0.005475055845493613,0.495053909917071,0.09529119428461863,0.010172703776352472
Wire,48,2,A,Yellow,3,0.8095511601732498,5.900632216201854,30.294000387455302,0.11656745431322615,1.3078008895038546,54.510261675672666,2.3612165914287315,0.9468180718222141,0.10180942828886441,0.005390483791538553,0.08235892971484603,0.002160111298711521,7.9192775257948735,0.000594150008206269,0.0053858460319836056,0.9818097906518409,0.08760821541291017,0.009309496907751832
Wire,48,2,A,Yellow,4,0.7815688137764165,5.824040029278241,29.98848137048318,0.13787257957439156,1.499541418903919,55.677826348623874,2.305744127179372,1.0126801556231666,0.11031881113117052,0.007618054245001046,0.13587407224900774,0.002007732203637187,8.28341265411447,0.0004562121282507826,0.007902136482720541,0.506574709192185,0.08613390584729243,0.010161224636969711
Wire,49,1,A,Yellow,1,0.6265662359644791,1.2497528098850588,1.0482977336893937,0.07793788315298102,1.0119938142681502,84.2808447129585,0.5300004996164847,0.2776075274729966,0.14850103974848292,0.007963468204336471,0.05968893377575351,0.012610150430275014,2.4224283902283332,0.001698264339641693,0.012897002631551234,0.27634468001355583,3.328673018010946,0.022382004338038122
Wire,49,1,A,Yellow,2,0.49083891970298665,1.261870576929089,1.1401335032592677,0.04668130662453442,0.7792792447163642,87.81342453412722,0.5319728726762825,0.24800371271483754,0.17735730073061898,0.005365527302607434,0.035423889606906775,0.005585423096775799,2.3710528680311094,0.0006654686217113799,0.010189780596074631,0.21577913174518423,0.06439226893533564,0.024914837522514267
Wire,49,1,A,Yellow,3,0.4887634388153072,1.2526830597299385,1.0845053803731697,0.04733644043446487,0.958166581117228,89.25513628405419,0.4862486117452823,0.2694172580114905,0.14739424514428293,0.008424904641992232,0.026385882054391623,0.004223233082157277,2.273828998055981,0.0006256126511189918,0.01074028623864669,0.16736450590933225,0.06164918672069465,0.023243214273383852
Wire,49,1,A,Yellow,4,0.4759672591024742,1.3153544190823765,1.2352727717491632,0.050465562837123404,0.8848480813954531,87.21212984213493,0.5987850749329968,0.2705057007693611,0.1594530463934994,0.006126711039710845,0.02873103751594291,0.004832825502114583,2.358250371018213,0.004198660292151932,0.010994286816400231,0.14130242666883872,0.0752856423102591,0.02060624432888465
Wire,49,2,A,Yellow,1,0.40171621798527785,1.1076134699693323,1.064711865146396,0.04156878526679017,0.8477415376333493,62.17165810760481,0.3241044520482698,0.18218384305452542,0.1138331259598543,0.0038810326103347723,0.022143076608664124,0.0028329918460399174,1.9027708110355521,0.0006694541247955322,0.012434103103511986,0.14777046414898282,0.07814506999798126,0.023815776423413523
Wire,49,2,A,Yellow,2,0.49014528794322026,1.0708357128107868,1.7720075852113628,0.0820454339592683,1.4668255345865444,69.64408986891362,0.3453068258735204,0.19644179154106392,0.12282981696154412,0.004390335438490952,0.026832571949134715,0.002896277090473539,1.9976603658540955,0.0006391970941282163,0.010680546341593107,0.12154339151011641,0.11718318494467786,0.020375925865052054
Wire,49,2,A,Yellow,3,0.37423252655944333,1.0269249434421943,0.8772796395564004,0.04538550404666009,0.6619751856030105,66.56447731770959,0.3645453416387373,0.21768890301717164,0.12214803015022503,0.003907785812913868,0.03145030470586625,0.002479480533486042,1.919321450591667,0.0006032967094521153,0.009655082098453909,0.10941164369940626,0.05704146419480822,0.017826590616922173
Wire,49,2,A,Yellow,4,0.35053842234254706,1.0527666706867318,1.060095073313468,0.046078369234426916,0.6537734532999514,70.03488969348022,0.421801632482374,0.19174454411695835,0.12601018335834074,0.004339842132033268,0.02008127408724104,0.002275702451949172,1.97172667675519,0.0006160679447657074,0.009170488316101877,0.11286571999631449,0.058602399222082574,0.019201968193664057
